Repository: workingwithatoms1/workingwithatoms1.github.io

File: content/modules/bonding.json (part 1 of 2)
{
  "module": {
    "id": "bonding",
    "number": 2,
    "title": "Atomic Bonding & Structure",
    "part": "I",
    "partTitle": "Foundations",
    "topic": "Bonding",
    "intro": "Why atoms stick together, and how the type of bonding determines every property a material has. From the electrostatics of ionic crystals to the electron gas of metals, bonding is the origin of all materials behaviour."
  },
  "articles": [
    {
      "id": "atomic-structure-electron-configuration",
      "number": "2.1",
      "title": "Why Atoms Bond",
      "description": "The interatomic potential, bond energy, and the spectrum from ionic to covalent to metallic.",
      "readingTime": "10 min",
      "intro": "Isolated atoms are higher in energy than bonded atoms. This article starts from that fact and introduces the interatomic potential, defines bond energy and equilibrium spacing, and establishes the spectrum of bond character that organises the rest of the module.",
      "body": [
        [
          "h3",
          "Two atoms approaching"
        ],
        [
          "p",
          "Take two neutral atoms far apart. They do not interact. Bring them closer and two things happen simultaneously. First, an attractive force develops: the electrons of one atom feel the nuclear charge of the other, and the overlap of electron clouds lowers the total energy. Second, a repulsive force develops: the nuclei repel each other, and the Pauli exclusion principle prevents the electron clouds from fully interpenetrating."
        ],
        [
          "p",
          "At large separations, attraction dominates. At very small separations, repulsion dominates. Somewhere in between, the total energy reaches a minimum. That minimum defines the equilibrium bond length $r_0$ and the bond energy $E_0$."
        ],
        [
          "h3",
          "The interatomic potential"
        ],
        [
          "p",
          "Plot the total energy $E$ of two atoms as a function of their separation $r$ and you get the interatomic potential curve. It has a characteristic shape: a deep well near $r_0$ with a steep repulsive wall on the left and a gradual attractive tail on the right."
        ],
        [
          "p",
          "For a pair of atoms interacting through a van der Waals potential, this is captured by the Lennard-Jones model:"
        ],
        [
          "eq",
          "E(r) = 4\\varepsilon \\left[\\left(\\frac{\\sigma}{r}\\right)^{12} - \\left(\\frac{\\sigma}{r}\\right)^{6}\\right]"
        ],
        [
          "p",
          "The $r^{-6}$ term is attraction (induced dipole interactions). The $r^{-12}$ term is repulsion (electron cloud overlap). $\\varepsilon$ is the depth of the well (the bond energy) and $\\sigma$ is the distance at which $E = 0$. The equilibrium spacing is $r_0 = 2^{1/6}\\sigma \\approx 1.12\\sigma$."
        ],
        [
          "p",
          "Real bonds are more complex than Lennard-Jones, but the shape of the curve is universal. Ionic, covalent, and metallic bonds all produce a potential well. What differs is the depth (bond energy), the width (stiffness), and the symmetry (thermal expansion behaviour)."
        ],
        [
          "widget",
          "lennard-jones",
          {}
        ],
        [
          "h3",
          "Bond energy and its consequences"
        ],
        [
          "p",
          "The depth of the potential well is the bond energy $E_0$. Typical values span two orders of magnitude:"
        ],
        [
          "ul",
          [
            "Van der Waals (Ar-Ar): ~0.01 eV (1 kJ/mol)",
            "Hydrogen bonds (water): ~0.1 eV (10 kJ/mol)",
            "Metallic (Fe-Fe): ~0.7 eV (70 kJ/mol)",
            "Ionic (Na-Cl): ~3 eV (300 kJ/mol)",
            "Covalent (C-C in diamond): ~3.6 eV (350 kJ/mol)"
          ]
        ],
        [
          "p",
          "Bond energy controls melting point, boiling point, and cohesive energy. Diamond, with the strongest bonds in the table, melts above 3500 \u00b0C. Argon, with the weakest, boils at $-186$ \u00b0C. A materials scientist choosing a high-temperature structural material is, at the most fundamental level, choosing strong bonds."
        ],
        [
          "h3",
          "Stiffness and the force curve"
        ],
        [
          "p",
          "The curvature of the potential well at $r_0$ determines the bond stiffness. A narrow, deep well means a stiff bond; the atoms resist displacement. A broad, shallow well means a compliant bond. The restoring force for a small displacement $\\delta r$ from equilibrium is:"
        ],
        [
          "eq",
          "F = -\\frac{dE}{dr}\\bigg|_{r_0} \\approx -k\\,\\delta r"
        ],
        [
          "p",
          "where $k = d^2E/dr^2|_{r_0}$ is the spring constant. This microscopic stiffness, summed over all bonds in a solid, gives the macroscopic elastic modulus. Diamond: $E \\approx 1000$ GPa. Steel: $\\approx 200$ GPa. Polyethylene: $\\approx 1$ GPa. The modulus tracks bond stiffness almost perfectly."
        ],
        [
          "callout",
          "Why Hooke's law works",
          "The interatomic potential is not symmetric about $r_0$: the repulsive wall is steep, the attractive tail is gradual. Yet materials obey Hooke's law (linear elasticity) up to the yield point. The reason is scale. Elastic strains in metals are typically 0.1 to 0.5%, displacing atoms by less than 0.01 \u00c5 from equilibrium. At that scale, any smooth curve looks parabolic. The asymmetry is real, but atoms never explore enough of it to notice before the material yields or fractures. Linear elasticity is the harmonic approximation, and it works because bonds are stiff."
        ],
        [
          "h3",
          "What determines bond type"
        ],
        [
          "p",
          "Atoms bond because it lowers their energy. How they bond depends on how they share or transfer electrons. The key parameter is the electronegativity difference $\\Delta\\chi$ between the two atoms. Electronegativity measures how strongly an atom attracts electrons in a bond. Fluorine (4.0 on Pauling's scale) pulls hardest. Caesium (0.7) holds most loosely."
        ],
        [
          "widget",
          "electronegativity-scale",
          {}
        ],
        [
          "p",
          "When $\\Delta\\chi$ is large (say Na and Cl, $\\Delta\\chi = 2.1$), one atom essentially transfers its electron to the other. This is ionic bonding: electrostatic attraction between ions."
        ],
        [
          "p",
          "When $\\Delta\\chi$ is small (say two carbon atoms, $\\Delta\\chi = 0$), the atoms share electrons equally. This is covalent bonding: directional, localised electron pairs."
        ],
        [
          "p",
          "When many atoms of similar electronegativity pool their valence electrons into a delocalised sea, the result is metallic bonding: non-directional, with electrons free to move."
        ],
        [
          "p",
          "Ionic, covalent, and metallic bonding sit on a continuous spectrum rather than in separate boxes. Most real bonds have mixed character. The Si-O bond in silica is roughly 50% ionic, 50% covalent. Transition metal carbides are simultaneously metallic, covalent, and ionic. The next six articles take each bonding type in turn, but keep in mind that the boundaries between them are blurred."
        ],
        [
          "h3",
          "Valence: how many bonds an atom forms"
        ],
        [
          "p",
          "Not all of an atom's electrons participate in bonding. The inner electrons are tightly bound to the nucleus. Only the outermost (valence) electrons are involved. Carbon has four valence electrons and forms four bonds. Oxygen has six, uses two for bonding, and retains two lone pairs. Metals like iron and titanium have variable valence because their d electrons can participate to different degrees. The number of bonds an atom forms, and in what geometry, traces directly to its electron configuration."
        ],
        [
          "p",
          "For the purposes of this module, you need to know how many valence electrons each element has (read it from the group number) and how that number relates to bonding. The deeper question of why electron configurations are what they are belongs to quantum mechanics."
        ],
        [
          "problem",
          "The Lennard-Jones parameters for argon are $\\varepsilon = 0.0104$ eV and $\\sigma = 3.40$ \u00c5. (a) Calculate the equilibrium spacing $r_0$. (b) Calculate the force constant $k$ at $r_0$ in N/m. (c) The elastic modulus of solid argon (FCC crystal, $a = 5.26$ \u00c5) is approximately $E = k/(\\pi r_0)$ for a pair potential. Estimate $E$ and compare to diamond ($\\sim 1000$ GPa). What does this tell you about the relationship between bond type and mechanical properties?",
          [
            [
              "p",
              "(a) $r_0 = 2^{1/6}\\sigma = 1.122 \\times 3.40 = 3.82$ \u00c5."
            ],
            [
              "p",
              "(b) The second derivative of the LJ potential at $r_0$ gives $k = 72\\varepsilon/r_0^2 = 72 \\times 0.0104 \\times 1.6 \\times 10^{-19} / (3.82 \\times 10^{-10})^2 \\approx 0.82$ N/m."
            ],
            [
              "p",
              "(c) $E \\approx k/(\\pi r_0) \\approx 0.82 / (\\pi \\times 3.82 \\times 10^{-10}) \\approx 0.68$ GPa. Diamond is $\\sim 1000$ GPa, roughly 1500 times stiffer. The factor of 1500 comes almost entirely from the difference in bond energy: covalent C-C bonds ($\\sim 3.6$ eV) vs van der Waals Ar-Ar bonds ($\\sim 0.01$ eV). Bond type, set by electron configuration and electronegativity, determines mechanical properties across three orders of magnitude."
            ]
          ]
        ]
      ],
      "related": [
        {
          "title": "Ionic Bonding",
          "url": "ionic-bonding"
        },
        {
          "title": "Covalent Bonding",
          "url": "covalent-bonding"
        },
        {
          "title": "Metallic Bonding",
          "url": "metallic-bonding"
        },
        {
          "title": "Bond Energy, Interatomic Spacing & Force Curves",
          "url": "bond-energy-interatomic-spacing-force-curves"
        },
        {
          "title": "Quantum Mechanics",
          "url": "../quantum-mechanics/"
        }
      ],
      "comments": [
        {
          "id": "ecf1a744",
          "selectedText": "eracting through a van der Waals potential, this is captured by the Lennard-Jones model:",
          "comment": "Can we add a plot of the Lennard-Jones?",
          "name": "Anonymous",
          "votes": 0,
          "status": "integrated"
        },
        {
          "id": 6.6404e+22,
          "selectedText": "interatomic potential is not symmetric about \r\n\ud835\udc5f\r\n0\r\nr \r\n0\r\n\u200b\r\n . The repulsive wall is steep; the attractive tail is gradual.",
          "comment": "Wouldn't this drive a compression/tension asymmetry in modulus?",
          "name": "Anonymous",
          "votes": 0,
          "status": "integrated"
        },
        {
          "id": "01bfa54a",
          "selectedText": "Electronegativity measures how strongly an atom attracts electrons in a bond.",
          "comment": "A scale of electronegativity populated by elements would be cool.",
          "name": "Anonymous",
          "votes": 0,
          "status": "integrated"
        }
      ]
    },
    {
      "id": "ionic-bonding",
      "number": "2.2",
      "title": "Ionic Bonding",
      "description": "Electron transfer, lattice energy, and the structures of ionic solids.",
      "readingTime": "14 min",
      "intro": "When the electronegativity difference between two atoms is large, one surrenders electrons to the other. The resulting ions attract electrostatically, forming an ionic bond. This mechanism produces some of the hardest, highest-melting, and most insulating materials we have.",
      "body": [
        [
          "h3",
          "The formation of ions"
        ],
        [
          "p",
          "Sodium has one valence electron ($3s^1$) with an ionisation energy of 496 kJ/mol. Chlorine has seven valence electrons ($3s^2\\,3p^5$) and an electron affinity of $-349$ kJ/mol. If sodium gives its electron to chlorine, the electron transfer alone costs $496 - 349 = 147$ kJ/mol. That is endothermic. So why does NaCl form?"
        ],
        [
          "p",
          "Because the electrostatic attraction between Na$^+$ and Cl$^-$ releases far more energy than the transfer costs. At the equilibrium separation of 2.36 \\AA, the Coulomb energy of a single ion pair is:"
        ],
        [
          "eq",
          "E = -\\frac{e^2}{4\\pi\\varepsilon_0 r_0} = -\\frac{(1.602 \\times 10^{-19})^2}{4\\pi(8.854 \\times 10^{-12})(2.36 \\times 10^{-10})} = -9.77 \\times 10^{-19} \\text{ J} = -589 \\text{ kJ/mol}"
        ],
        [
          "p",
          "That single pair already makes the process exothermic. In the full crystal, each ion interacts with all other ions, amplifying the energy enormously."
        ],
        [
          "h3",
          "Lattice energy and the Madelung constant"
        ],
        [
          "p",
          "In a crystal, each Na$^+$ is surrounded by 6 Cl$^-$ at distance $r_0$, then 12 Na$^+$ at $r_0\\sqrt{2}$, then 8 Cl$^-$ at $r_0\\sqrt{3}$, and so on. The total Coulomb energy per ion pair is:"
        ],
        [
          "eq",
          "E_{\\text{Coulomb}} = -\\frac{A e^2}{4\\pi\\varepsilon_0 r_0}"
        ],
        [
          "p",
          "where $A$ is the Madelung constant, a purely geometric sum that depends on the crystal structure. For NaCl (rocksalt): $A = 1.7476$. For CsCl: $A = 1.7627$. For ZnS (wurtzite): $A = 1.6413$. The Madelung series converges slowly and requires careful summation techniques (Ewald summation)."
        ],
        [
          "derivation",
          "The Born-Lande equation gives the lattice energy as $U_L = -\\frac{N_A A e^2}{4\\pi\\varepsilon_0 r_0}\\left(1 - \\frac{1}{n}\\right)$, balancing Coulomb attraction against short-range repulsion.",
          [
            [
              "p",
              "The total energy per ion pair includes the Coulomb attraction and a short-range repulsion (from overlapping electron clouds). Born modelled the repulsion as $B/r^n$ where $n$ is the Born exponent (typically 6 to 12, determined from compressibility data)."
            ],
            [
              "p",
              "Total energy per ion pair:"
            ],
            [
              "eq",
              "E(r) = -\\frac{Ae^2}{4\\pi\\varepsilon_0 r} + \\frac{B}{r^n}"
            ],
            [
              "p",
              "At equilibrium, $dE/dr = 0$:"
            ],
            [
              "eq",
              "\\frac{Ae^2}{4\\pi\\varepsilon_0 r_0^2} = \\frac{nB}{r_0^{n+1}}"
            ],
            [
              "p",
              "Solving for $B$ and substituting back:"
            ],
            [
              "eq",
              "U_L = -\\frac{N_A A e^2}{4\\pi\\varepsilon_0 r_0}\\left(1 - \\frac{1}{n}\\right)"
            ],
            [
              "p",
              "For NaCl ($r_0 = 2.814$ \\AA, $A = 1.7476$, $n = 8$): $U_L = -756$ kJ/mol. The experimental value (from a Born-Haber cycle) is $-787$ kJ/mol. The 4% discrepancy reflects the neglect of van der Waals attraction and zero-point energy."
            ]
          ]
        ],
        [
          "h3",
          "The Born-Haber cycle"
        ],
        [
          "p",
          "The lattice energy cannot be measured directly. Instead, we construct a thermodynamic cycle (Born-Haber) from measurable quantities:"
        ],
        [
          "ol",
          [
            "Sublimation of the metal: Na(s) $\\to$ Na(g), $\\Delta H = +107$ kJ/mol",
            "Dissociation of Cl$_2$: $\\frac{1}{2}$Cl$_2$(g) $\\to$ Cl(g), $\\Delta H = +122$ kJ/mol",
            "Ionisation of Na: Na(g) $\\to$ Na$^+$(g) + e$^-$, $\\Delta H = +496$ kJ/mol",
            "Electron affinity of Cl: Cl(g) + e$^-$ $\\to$ Cl$^-$(g), $\\Delta H = -349$ kJ/mol",
            "Formation of the crystal: Na$^+$(g) + Cl$^-$(g) $\\to$ NaCl(s), $\\Delta H = -U_L$"
          ]
        ],
        [
          "p",
          "The sum equals the standard enthalpy of formation: $\\Delta H_f^\\circ$(NaCl) $= -411$ kJ/mol. Working backward: $U_L = 411 + 107 + 122 + 496 - 349 = 787$ kJ/mol."
        ],
        [
          "h3",
          "Ionic crystal structures"
        ],
        [
          "p",
          "Ionic structures are governed by two principles: (1) maximise the number of oppositely charged neighbours (coordination), and (2) avoid contact between like-charged ions."
        ],
        [
          "p",
          "The radius ratio $r_+/r_-$ determines the maximum coordination number. If the cation is too small to keep the anions apart, the structure is unstable. The critical ratios are:"
        ],
        [
          "ul",
          [
            "$r_+/r_- > 0.732$: coordination number 8 (CsCl structure). Cs$^+$/Cl$^-$ = 1.67/1.81 = 0.92.",
            "$0.414 < r_+/r_- < 0.732$: coordination number 6 (NaCl structure). Na$^+$/Cl$^-$ = 1.02/1.81 = 0.56.",
            "$0.225 < r_+/r_- < 0.414$: coordination number 4 (ZnS structure). Zn$^{2+}$/S$^{2-}$ = 0.74/1.84 = 0.40."
          ]
        ],
        [
          "p",
          "These are guidelines, not strict rules. Many compounds violate the predicted structure. MgO has $r_+/r_- = 0.72/1.40 = 0.51$ and adopts the NaCl structure as predicted. But CsCl itself sits above 0.732 yet many caesium halides prefer the NaCl structure at ambient pressure."
        ],
        [
          "h3",
          "Properties of ionic solids"
        ],
        [
          "p",
          "High melting points: NaCl melts at 801 C, MgO at 2852 C. The difference reflects the charge: MgO has $z_+ z_- = 4$ versus 1 for NaCl, and shorter bond length (2.11 vs 2.81 \\AA)."
        ],
        [
          "p",
          "Electrical insulators as solids (ions locked in place), but conductors when molten or dissolved (ions free to move). NaCl conductivity: $\\sim 10^{-18}$ S/m at 25 C, $\\sim 3.6$ S/m at 801 C."
        ],
        [
          "p",
          "Brittle. A slip displacement of one lattice spacing brings like-charged ions face to face. The electrostatic repulsion fractures the crystal. This is fundamentally different from metals, where slip preserves the bonding environment."
        ],
        [
          "p",
          "Transparent in the visible range (wide band gap). NaCl transmits from 0.2 to 15 $\\mu$m. Coloured ionic crystals (ruby, sapphire) owe their colour to transition-metal impurities, not to the ionic bonding itself."
        ],
        [
          "callout",
          "Lattice energy trends",
          "Lattice energy scales as $z_+z_-/(r_+ + r_-)$. NaCl: 787 kJ/mol. MgO ($2+ / 2-$, shorter distance): 3850 kJ/mol. Al$_2$O$_3$ ($3+ / 2-$): estimated 15,916 kJ/mol from a generalised Born-Haber analysis. The jump from singly to multiply charged ions explains why MgO melts 2000 C higher than NaCl, and why Al$_2$O$_3$ is used as a refractory."
        ],
        [
          "problem",
          "Using the Born-Lande equation, estimate the lattice energy of MgO. The Madelung constant is 1.7476 (rocksalt), $r_0 = 2.106$ \\AA, and $n = 7$ (Born exponent for ions with neon configuration). Compare with the experimental value of 3850 kJ/mol.",
          [
            [
              "p",
              "Substituting into the Born-Lande equation with $z_+ = 2$, $z_- = 2$:"
            ],
            [
              "eq",
              "U_L = \\frac{N_A \\cdot 1.7476 \\cdot (2)(2) \\cdot (1.602 \\times 10^{-19})^2}{4\\pi(8.854 \\times 10^{-12})(2.106 \\times 10^{-10})} \\cdot \\left(1 - \\frac{1}{7}\\right)"
            ],
            [
              "p",
              "The factor $z_+ z_- = 4$ quadruples the energy relative to NaCl. The shorter distance further increases it."
            ],
            [
              "eq",
              "U_L = \\frac{(6.022 \\times 10^{23})(1.7476)(4)(2.307 \\times 10^{-28})}{(1.112 \\times 10^{-10})(2.106 \\times 10^{-10})} \\times \\frac{6}{7}"
            ],
            [
              "p",
              "Evaluating: $U_L \\approx 3930$ kJ/mol. The experimental value is 3850 kJ/mol, an overestimate of about 2%. The Born-Mayer equation (exponential repulsion) gives a slightly better fit."
            ]
          ]
        ]
      ],
      "related": [
        {
          "title": "Atomic Structure & Electron Configuration",
          "url": "atomic-structure-electron-configuration"
        },
        {
          "title": "Bond Energy & Force Curves",
          "url": "bond-energy-interatomic-spacing-force-curves"
        },
        {
          "title": "Crystal Systems & Bravais Lattices",
          "url": "../crystallography/"
        }
      ]
    },
    {
      "id": "covalent-bonding",
      "number": "2.3",
      "title": "Covalent Bonding",
      "description": "Shared electrons, directional bonds, and the origin of semiconductors and polymers.",
      "readingTime": "14 min",
      "intro": "When two atoms have similar electronegativities, neither can capture the other's electron. Instead they share. The resulting covalent bond is strong, directional, and responsible for the structures of diamond, silicon, organic molecules, and every polymer.",
      "body": [
        [
          "h3",
          "Why sharing works"
        ],
        [
          "p",
          "Consider two hydrogen atoms approaching each other. Each has one electron in a 1s orbital. When the atoms are far apart, the electron on each atom feels only its own nucleus. As they approach, the electron wavefunctions overlap, and each electron begins to feel both nuclei."
        ],
        [
          "p",
          "Quantum mechanics gives two possible combinations. The bonding orbital $\\psi_+ = \\psi_A + \\psi_B$ concentrates electron density between the nuclei. The antibonding orbital $\\psi_- = \\psi_A - \\psi_B$ has a node between them. The bonding orbital is lower in energy because the electrons spend time in the region where they are attracted to both nuclei simultaneously."
        ],
        [
          "p",
          "Two electrons (one from each atom, opposite spins) fill the bonding orbital. The antibonding orbital stays empty. The result: a stable H$_2$ molecule with a bond energy of 436 kJ/mol and an internuclear distance of 0.74 \\AA."
        ],
        [
          "h3",
          "Hybridisation"
        ],
        [
          "p",
          "Carbon has the configuration $2s^2\\,2p^2$. With only two unpaired electrons, you might expect it to form two bonds. Instead, the 2s and 2p orbitals mix (hybridise) to form new orbitals better suited to bonding."
        ],
        [
          "p",
          "$sp^3$ hybridisation: one s and three p orbitals combine into four equivalent orbitals pointing toward the corners of a tetrahedron (bond angle 109.5 degrees). This is the bonding in diamond, methane (CH$_4$), and polyethylene. Each C-C bond in diamond has an energy of about 347 kJ/mol."
        ],
        [
          "p",
          "$sp^2$ hybridisation: one s and two p orbitals form three orbitals in a plane (120 degrees). The remaining p orbital is perpendicular and forms a $\\pi$ bond. Graphite consists of $sp^2$-bonded carbon sheets: strong in-plane, weakly bonded between planes by van der Waals forces. The in-plane C-C bond (graphite) has an energy of about 524 kJ/mol (partial double bond character)."
        ],
        [
          "p",
          "$sp$ hybridisation: one s and one p orbital give two orbitals at 180 degrees. Acetylene (C$_2$H$_2$) has a triple bond: one $\\sigma$ and two $\\pi$ bonds. Bond energy: 839 kJ/mol."
        ],
        [
          "h3",
          "Directionality and its consequences"
        ],
        [
          "p",
          "Unlike ionic or metallic bonds, covalent bonds point in specific directions. This has enormous consequences for materials."
        ],
        [
          "p",
          "Diamond is the hardest known material. Every carbon atom forms four $sp^3$ bonds in a rigid tetrahedral network. There are no easy slip planes, no metallic ductility. The bond energy is high (347 kJ/mol) and the coordination is fully three-dimensional."
        ],
        [
          "p",
          "Silicon has the same structure as diamond (both $sp^3$) but weaker bonds (Si-Si: 226 kJ/mol). Silicon's band gap is 1.12 eV; diamond's is 5.47 eV. Same structure, different elements, vastly different electronic properties."
        ],
        [
          "p",
          "Graphite shows anisotropy at its most extreme. In-plane: the $sp^2$ bonds give a modulus of about 1000 GPa and electrical conductivity of $2.5 \\times 10^4$ S/m (the delocalised $\\pi$ electrons conduct). Out-of-plane: the layers are held by van der Waals forces (modulus ~35 GPa), and the material cleaves easily along the basal plane. A pencil works because graphite layers shear off onto paper."
        ],
        [
          "callout",
          "The 8-N rule",
          "For elements in groups IV through VII of the periodic table, the number of covalent bonds formed is $8 - N$, where $N$ is the group number. Carbon (group IV): $8 - 4 = 4$ bonds. Nitrogen (V): 3 bonds. Oxygen (VI): 2 bonds. Chlorine (VII): 1 bond. Phosphorus and sulfur can exceed this rule by using d orbitals to expand their valence (e.g., SF$_6$), but the rule holds well for period 2 elements."
        ],
        [
          "h3",
          "Covalent solids"
        ],
        [
          "p",
          "Pure covalent solids are rare. Diamond, silicon, germanium, SiC, BN (both cubic and hexagonal), and a handful of others. Their shared characteristics:"
        ],
        [
          "ul",
          [
            "Very high hardness and melting points (diamond sublimes above 3500 C; SiC decomposes at 2730 C).",
            "Low coordination numbers (4 for diamond, 3 for graphite sheets). Packing efficiency is low: diamond fills only 34% of space, compared to 74% for FCC metals.",
            "Electrical behaviour ranges from insulating (diamond, 5.47 eV gap) to semiconducting (Si, 1.12 eV; Ge, 0.67 eV) depending on the band gap.",
            "Brittle. The directional bonds resist shear; dislocations in covalent crystals have very high Peierls stresses."
          ]
        ],
        [
          "h3",
          "Molecular orbital picture of band formation"
        ],
        [
          "p",
          "In a single covalent bond, two atomic orbitals combine to make one bonding and one antibonding molecular orbital. Now put $N$ atoms in a crystal. The $N$ atomic orbitals produce $N$ molecular orbitals, spaced so closely in energy that they merge into a continuous band."
        ],
        [
          "p",
          "In diamond, the four $sp^3$ orbitals per atom give rise to a valence band (bonding, full) and a conduction band (antibonding, empty) separated by a 5.47 eV gap. In silicon the gap is 1.12 eV. In tin ($\\alpha$-Sn, grey tin) the gap vanishes. Same column of the periodic table, same crystal structure, three qualitatively different electronic behaviours."
        ],
        [
          "h3",
          "Bond length and bond order"
        ],
        [
          "p",
          "Bond length decreases and bond strength increases with bond order (number of shared electron pairs). Carbon-carbon bonds:"
        ],
        [
          "ul",
          [
            "Single (ethane): 1.54 \\AA, 347 kJ/mol",
            "Double (ethene): 1.34 \\AA, 614 kJ/mol",
            "Triple (ethyne): 1.20 \\AA, 839 kJ/mol"
          ]
        ],
        [
          "p",
          "The trend is not linear. Doubling the bond order does not double the bond energy because $\\pi$ bonds overlap less effectively than $\\sigma$ bonds. The $\\pi$ contribution to a double bond is $614 - 347 = 267$ kJ/mol, compared to 347 kJ/mol for the $\\sigma$ bond."
        ],
        [
          "problem",
          "Silicon carbide (SiC) exists in over 200 polytypes, but the most common (6H-SiC) has a band gap of 3.0 eV. Given that Si-Si bonds have an energy of 226 kJ/mol and C-C bonds 347 kJ/mol, explain why SiC (bond energy ~318 kJ/mol per Si-C bond) is used for high-power electronics rather than silicon, and estimate whether SiC would be transparent to visible light.",
          [
            [
              "p",
              "The band gap of SiC (3.0 eV for 6H polytype, 3.26 eV for 4H) is nearly three times that of silicon (1.12 eV). A larger gap means fewer thermally excited carriers at a given temperature, so SiC devices can operate at higher temperatures (up to ~600 C vs ~150 C for Si) without excessive leakage current."
            ],
            [
              "p",
              "The higher breakdown field ($\\sim 3 \\times 10^6$ V/cm vs $\\sim 3 \\times 10^5$ V/cm for Si) means thinner drift regions for a given blocking voltage, reducing on-resistance. This is why SiC MOSFETs dominate the 600-1700 V range for electric vehicle inverters and fast chargers."
            ],
            [
              "p",
              "Visible light spans about 1.8 to 3.1 eV. Pure 6H-SiC (gap 3.0 eV) absorbs only at the violet edge, so it appears nearly transparent with a faint yellow-green tint. Colourless SiC crystals are sold as synthetic gemstones (moissanite). Doped or defective SiC can be green or black."
            ]
          ]
        ]
      ],
      "related": [
        {
          "title": "Atomic Structure & Electron Configuration",
          "url": "atomic-structure-electron-configuration"
        },
        {
          "title": "Secondary Bonding",
          "url": "secondary-bonding-van-der-waals-hydrogen"
        },
        {
          "title": "Electronic Properties",
          "url": "../electronic-properties/"
        }
      ]
    },
    {
      "id": "metallic-bonding",
      "number": "2.4",
      "title": "Metallic Bonding",
      "description": "Delocalised electrons, the free-electron model, and why metals conduct, reflect, and deform.",
      "readingTime": "13 min",
      "intro": "Metallic bonding is what happens when atoms have too few valence electrons and too low ionisation energies to form covalent or ionic bonds. The electrons detach from individual atoms and form a shared \"sea\" that binds the positive ion cores together. This simple picture explains an extraordinary range of properties.",
      "body": [
        [
          "h3",
          "The electron sea model"
        ],
        [
          "p",
          "A sodium atom has one valence electron with an ionisation energy of 496 kJ/mol. That is low enough that in a condensed solid, the 3s electrons delocalise across the entire crystal. The result is a regular array of Na$^+$ ion cores immersed in a gas of free electrons."
        ],
        [
          "p",
          "The bonding is non-directional: the electron gas exerts a uniform inward pressure on the ion cores, holding them together regardless of the relative positions of nearest neighbours. This is why metals adopt close-packed structures (FCC, HCP, BCC) that maximise coordination number."
        ],
        [
          "p",
          "The cohesive energy of a metal is the energy required to separate the solid into isolated atoms. For sodium: 107 kJ/mol. For tungsten: 860 kJ/mol. The enormous range reflects the number of valence electrons and the d-orbital bonding contribution. Transition metals with partially filled d bands (W, Mo, Re) have the highest cohesive energies and the highest melting points."
        ],
        [
          "h3",
          "Free-electron theory"
        ],
        [
          "p",
          "The simplest model treats the valence electrons as non-interacting particles in a box. Despite its crudeness, this model explains many metallic properties."
        ],
        [
          "p",
          "In one dimension, the allowed energy levels are $E_n = n^2 h^2 / (8mL^2)$. In three dimensions, for a cube of side $L$ containing $N$ electrons, the electrons fill states up to the Fermi energy:"
        ],
        [
          "eq",
          "E_F = \\frac{\\hbar^2}{2m_e}\\left(\\frac{3\\pi^2 N}{V}\\right)^{2/3}"
        ],
        [
          "p",
          "For copper (one valence electron per atom, $n = 8.49 \\times 10^{28}$ m$^{-3}$): $E_F = 7.04$ eV. This corresponds to a Fermi temperature $T_F = E_F / k_B = 81{,}700$ K. At room temperature, $k_BT = 0.025$ eV, so only electrons within $\\sim k_BT$ of the Fermi level can be thermally excited. The rest are frozen by the Pauli exclusion principle."
        ],
        [
          "callout",
          "Why metals conduct",
          "Apply an electric field and all electrons feel a force. But only those near the Fermi surface can change their state (the lower electrons have no empty states to move into). These Fermi-surface electrons accelerate, scatter off phonons and impurities, and reach a steady-state drift velocity. The result is Ohm's law: $\\mathbf{J} = \\sigma \\mathbf{E}$, where $\\sigma = ne^2\\tau/m_e$ and $\\tau$ is the mean time between scattering events. Copper: $\\sigma = 5.96 \\times 10^7$ S/m, $\\tau \\approx 2.5 \\times 10^{-14}$ s."
        ],
        [
          "h3",
          "Properties explained by the electron gas"
        ],
        [
          "p",
          "<strong>Electrical conductivity.</strong> Free electrons carry current under an applied field. Conductivity decreases with temperature (more phonon scattering). Copper at 300 K: $5.96 \\times 10^7$ S/m. At 4 K: $\\sim 5 \\times 10^{10}$ S/m (limited by residual impurity scattering). Alloys conduct less well than pure metals because solute atoms scatter electrons: bronze ($\\sigma \\approx 1.5 \\times 10^7$ S/m) is worse than copper."
        ],
        [
          "p",
          "<strong>Thermal conductivity.</strong> Free electrons also carry heat. The Wiedemann-Franz law states that the ratio of thermal to electrical conductivity is proportional to temperature:"
        ],
        [
          "eq",
          "\\frac{\\kappa}{\\sigma} = LT, \\quad L = \\frac{\\pi^2}{3}\\left(\\frac{k_B}{e}\\right)^2 = 2.44 \\times 10^{-8} \\text{ W} \\cdot \\Omega \\cdot \\text{K}^{-2}"
        ],
        [
          "p",
          "This works well for most metals at room temperature. Copper: $\\kappa = 401$ W/(m $\\cdot$ K), $\\sigma = 5.96 \\times 10^7$ S/m, ratio $= 6.73 \\times 10^{-6}$ W $\\cdot \\Omega$ / K, predicted $LT = 7.3 \\times 10^{-6}$. Agreement within 10%."
        ],
        [
          "p",
          "<strong>Optical reflectivity.</strong> Free electrons respond to electromagnetic waves. Below the plasma frequency $\\omega_p = \\sqrt{ne^2/(\\varepsilon_0 m_e)}$, the electrons screen the field and the metal reflects. For aluminium, $\\omega_p$ corresponds to a wavelength of about 80 nm (deep UV). Visible light (400-700 nm) is well below this frequency, so aluminium reflects >90% of visible light. Metals are shiny because their electron densities place the plasma frequency in the ultraviolet."
        ],
        [
          "p",
          "<strong>Ductility.</strong> The non-directional bonding means that when one plane of atoms slides over another (dislocation motion), the bonding environment does not fundamentally change. Each ion core still sits in a sea of electrons. This is the atomic-scale reason why metals can plastically deform without fracturing."
        ],
        [
          "h3",
          "Trends across the periodic table"
        ],
        [
          "p",
          "Melting point peaks in the middle of each transition series: W (3695 K), Re (3459 K), Os (3306 K). These elements have half-filled d bands, maximising the bonding-orbital occupancy. The alkali metals (one valence electron, no d contribution) have low melting points: Na (371 K), K (337 K), Cs (302 K)."
        ],
        [
          "p",
          "Elastic modulus follows a similar trend. Tungsten: 411 GPa. Iron: 211 GPa. Aluminium: 70 GPa. Lead: 16 GPa. The modulus reflects the curvature of the binding energy curve near equilibrium, which is steeper when more electrons participate in bonding."
        ],
        [
          "h3",
          "Limitations of the free-electron model"
        ],
        [
          "p",
          "The free-electron model cannot explain everything. It predicts all metals should have positive Hall coefficients, but aluminium and beryllium have negative ones. It cannot distinguish magnetic from non-magnetic metals. It gives no reason why some elements are metals and others are not."
        ],
        [
          "p",
          "These failures point to the need for band theory, which accounts for the periodic potential of the ion cores. The key result: the interaction of electron waves with the lattice opens band gaps at the Brillouin zone boundaries. If the Fermi level falls in a gap, the material is an insulator or semiconductor. If it falls within a band, the material is a metal. Band theory is treated in the Electronic Properties module."
        ],
        [
          "derivation",
          "The electronic specific heat of a metal is $C_{el} = \\gamma T$ where $\\gamma = \\pi^2 k_B^2 g(E_F)/3$. This is much smaller than classical theory predicts.",
          [
            [
              "p",
              "Classically, each electron should contribute $\\frac{3}{2}k_B$ to the heat capacity, giving $C = \\frac{3}{2}Nk_B$. Experimentally, the electronic contribution is about 100 times smaller at room temperature."
            ],
            [
              "p",
              "The resolution is the Pauli exclusion principle. At temperature $T$, only electrons within $\\sim k_BT$ of the Fermi energy can be thermally excited. The fraction of electrons that participate is $\\sim k_BT/E_F$."
            ],
            [
              "p",
              "The electronic heat capacity is therefore:"
            ],
            [
              "eq",
              "C_{el} \\approx N k_B \\times \\frac{k_BT}{E_F} = \\frac{\\pi^2}{2}\\frac{Nk_B^2 T}{E_F}"
            ],
            [
              "p",
              "For copper at 300 K: $k_BT/E_F = 0.025/7.04 = 0.0036$. Only 0.36% of the electrons contribute to the heat capacity. At room temperature, the lattice contribution ($3Nk_B$, Dulong-Petit) dominates. The linear electronic term $\\gamma T$ becomes important only below $\\sim 5$ K."
            ]
          ]
        ],
        [
          "problem",
          "Aluminium has three valence electrons per atom, an atomic mass of 26.98 g/mol, and a density of 2.70 g/cm$^3$. Calculate the free-electron density, the Fermi energy, and the plasma frequency. At what wavelength does aluminium become transparent?",
          [
            [
              "p",
              "Electron density: $n = \\frac{3 \\times 2.70 \\times 6.022 \\times 10^{23}}{26.98} = 1.81 \\times 10^{29}$ m$^{-3}$."
            ],
            [
              "eq",
              "E_F = \\frac{(1.055 \\times 10^{-34})^2}{2(9.109 \\times 10^{-31})}(3\\pi^2 \\times 1.81 \\times 10^{29})^{2/3} = 11.7 \\text{ eV}"
            ],
            [
              "eq",
              "\\omega_p = \\sqrt{\\frac{ne^2}{\\varepsilon_0 m_e}} = \\sqrt{\\frac{1.81 \\times 10^{29} \\times (1.602 \\times 10^{-19})^2}{8.854 \\times 10^{-12} \\times 9.109 \\times 10^{-31}}} = 2.40 \\times 10^{16} \\text{ rad/s}"
            ],
            [
              "p",
              "Wavelength: $\\lambda_p = 2\\pi c / \\omega_p = 2\\pi \\times 3 \\times 10^8 / 2.40 \\times 10^{16} = 79$ nm (deep UV)."
            ],
            [
              "p",
