Repository: workingwithatoms1/workingwithatoms1.github.io

File: content/modules/diffusion.json (part 1 of 2)
{
  "module": {
    "id": "diffusion",
    "number": 6,
    "title": "Diffusion & Kinetics",
    "part": "I",
    "partTitle": "Foundations",
    "topic": "Diffusion",
    "intro": "Thermodynamics tells you where a system wants to go. This module tells you how it gets there, and how long it takes. We start with the continuum description of diffusion (Fick's laws), connect it to what atoms actually do on a lattice, then move to the kinetics of phase transformations, where nucleation and growth compete with the driving force that thermodynamics provides."
  },
  "articles": [
    {
      "id": "ficks-first-second-laws",
      "number": "6.1",
      "title": "Fick's First & Second Laws",
      "description": "The two equations that govern how concentration profiles evolve in time, derived from physical arguments about flux and conservation.",
      "readingTime": "14 min",
      "intro": "Diffusion is the net transport of matter driven by concentration gradients. Fick's two laws are the mathematical backbone: the first relates flux to gradient, the second describes how profiles evolve. Both follow from simple physical reasoning.",
      "body": [
        ["h3", "Flux and the concentration gradient"],
        ["p", "Imagine a long bar of copper with a thin layer of nickel deposited on one end. At time zero, the nickel concentration drops sharply from one end to the other. Over time, nickel atoms spread into the copper. The question is: how fast?"],
        ["p", "We define the flux $J$ as the number of atoms crossing a unit area per unit time (atoms/m$^2$/s, or equivalently mol/m$^2$/s if you divide by Avogadro's number). Experiment shows that $J$ is proportional to the concentration gradient, and the flow is down the gradient, from high concentration to low. This is Fick's first law:"],
        ["eq", "J = -D \\frac{\\partial C}{\\partial x}"],
        ["p", "Here $C$ is the concentration (mol/m$^3$ or atoms/m$^3$), $x$ is position, and $D$ is the diffusion coefficient (m$^2$/s). The minus sign enforces flow from high to low concentration. $D$ contains all the physics of how atoms move: the mechanism, the temperature, the crystal structure. A large $D$ means fast diffusion. A small $D$ means slow."],
        ["p", "Some typical values at 500 $^\\circ$C: carbon in $\\alpha$-iron (BCC), $D \\approx 10^{-10}$ m$^2$/s. Nickel in copper (FCC substitutional), $D \\approx 10^{-18}$ m$^2$/s. The eight orders of magnitude difference reflects entirely different atomic mechanisms, which we treat in article 6.2."],
        ["callout", "Fick's first law is a steady-state equation", "It tells you the flux at a given instant for a given gradient. It does not, on its own, tell you how the concentration profile changes with time. For that, you need the second law."],
        ["h3", "Conservation of matter: deriving Fick's second law"],
        ["p", "Consider a thin slab of material between $x$ and $x + dx$. Atoms flow in through the left face and out through the right face. If more atoms enter than leave, the concentration inside the slab rises. This is conservation of mass:"],
        ["eq", "\\frac{\\partial C}{\\partial t} = -\\frac{\\partial J}{\\partial x}"],
        ["p", "If $J$ is uniform (same flux everywhere), $\\partial J / \\partial x = 0$ and the concentration does not change. The profile is in steady state. But if the flux decreases along $x$ (more atoms entering the slab than leaving), the concentration inside increases."],
        ["derivation", "Fick's second law from the first law and mass conservation", [
          ["p", "Start with mass conservation:"],
          ["eq", "\\frac{\\partial C}{\\partial t} = -\\frac{\\partial J}{\\partial x}"],
          ["p", "Substitute Fick's first law, $J = -D \\, \\partial C / \\partial x$:"],
          ["eq", "\\frac{\\partial C}{\\partial t} = -\\frac{\\partial}{\\partial x}\\left(-D \\frac{\\partial C}{\\partial x}\\right) = \\frac{\\partial}{\\partial x}\\left(D \\frac{\\partial C}{\\partial x}\\right)"],
          ["p", "If $D$ is independent of composition and position (a strong assumption, but often a reasonable starting point):"],
          ["eq", "\\frac{\\partial C}{\\partial t} = D \\frac{\\partial^2 C}{\\partial x^2}"],
          ["p", "This is Fick's second law: the diffusion equation. The rate of change of concentration at a point is proportional to the curvature of the concentration profile at that point. Where the profile is concave up, concentration increases. Where it is concave down, concentration decreases. Diffusion smooths out bumps."]
        ]],
        ["h3", "Steady-state vs transient diffusion"],
        ["p", "In steady state, $\\partial C / \\partial t = 0$, so $\\partial^2 C / \\partial x^2 = 0$, and the concentration profile is a straight line. The flux is constant everywhere. This arises in situations where the boundary conditions are fixed and enough time has passed for the profile to stop changing."],
        ["p", "A practical example: hydrogen permeation through a palladium membrane. If you hold one side at a high hydrogen partial pressure and the other at low partial pressure, the concentration at each face is fixed (by Sieverts' law). After a transient period, the profile through the membrane becomes linear and the flux is:"],
        ["eq", "J = D \\frac{C_1 - C_2}{L}"],
        ["p", "where $L$ is the membrane thickness and $C_1, C_2$ are the surface concentrations. This is the basis for measuring $D$ in permeation experiments. For a 0.1 mm palladium membrane at 300 $^\\circ$C with $D_{\\text{H}} \\approx 4 \\times 10^{-7}$ cm$^2$/s, hydrogen fluxes of order $10^{-4}$ mol/m$^2$/s are typical."],
        ["p", "Transient diffusion is the more general case. The profile evolves with time, and we need to solve the full partial differential equation. We cover the standard solutions (error function, thin film, etc.) in article 6.4."],
        ["h3", "Higher dimensions"],
        ["p", "In three dimensions, Fick's laws generalise naturally. The flux becomes a vector:"],
        ["eq", "\\mathbf{J} = -D \\, \\nabla C"],
        ["p", "and the diffusion equation becomes:"],
        ["eq", "\\frac{\\partial C}{\\partial t} = D \\, \\nabla^2 C"],
        ["p", "In Cartesian coordinates, $\\nabla^2 C = \\partial^2 C / \\partial x^2 + \\partial^2 C / \\partial y^2 + \\partial^2 C / \\partial z^2$. Many problems have symmetry that reduces them to one dimension (a semi-infinite bar, a sphere, a thin plate), which is why the 1D form gets so much attention."],
        ["h3", "When $D$ depends on concentration"],
        ["p", "In many real alloy systems, $D$ varies with composition. Carbon in austenite is a well-known case: at 1000 $^\\circ$C, $D_C$ increases from about $2 \\times 10^{-11}$ m$^2$/s at 0.2 wt% C to $7 \\times 10^{-11}$ m$^2$/s at 1.0 wt% C. In such cases, Fick's second law must be written in its general form:"],
        ["eq", "\\frac{\\partial C}{\\partial t} = \\frac{\\partial}{\\partial x}\\left(D(C) \\frac{\\partial C}{\\partial x}\\right)"],
        ["p", "This is nonlinear and generally requires numerical solution. The Boltzmann-Matano analysis (article 6.4) provides a method for extracting $D(C)$ from experimental concentration profiles."],
        ["h3", "Units and dimensional analysis"],
        ["p", "The diffusion coefficient has units of m$^2$/s (or cm$^2$/s in older literature). This may seem odd for a quantity describing atomic motion, but it follows directly from the dimensions of Fick's first law: $J$ has units of mol/(m$^2 \\cdot$s), $\\partial C / \\partial x$ has units of mol/m$^4$, so $D$ = (mol/m$^2$/s) / (mol/m$^4$) = m$^2$/s."],
        ["p", "A useful order-of-magnitude estimate: the characteristic diffusion distance in time $t$ is $x \\sim \\sqrt{Dt}$. For carbon in iron at 950 $^\\circ$C ($D \\approx 1.5 \\times 10^{-11}$ m$^2$/s), diffusing 1 mm takes roughly $t \\sim (10^{-3})^2 / (1.5 \\times 10^{-11}) \\approx 70{,}000$ s, about 19 hours. This sets the timescale for carburisation of steel components."],
        ["problem", "A steel component is carburised at 950 $^\\circ$C. The surface carbon concentration is held at 0.8 wt% and the initial bulk concentration is 0.2 wt%. The diffusion coefficient of carbon in austenite at this temperature is $D = 1.5 \\times 10^{-11}$ m$^2$/s. (a) Write down the steady-state flux through a 2 mm thick plate with 0.8 wt% on one side and 0.2 wt% on the other. (b) Estimate how long it takes for carbon to diffuse approximately 0.5 mm into the surface (using $x \\sim \\sqrt{Dt}$).", [
          ["p", "(a) Convert the concentrations to mol/m$^3$ for a proper flux calculation, but we can work in wt% for the ratio. The steady-state concentration gradient is:"],
          ["eq", "\\frac{\\partial C}{\\partial x} \\approx \\frac{0.8 - 0.2}{0.002} = 300 \\text{ wt\\%/m}"],
          ["p", "The molar concentration of carbon at 0.8 wt% in $\\gamma$-Fe is approximately $C \\approx 340$ mol/m$^3$, and at 0.2 wt% about 85 mol/m$^3$. So the gradient in proper units is $(340 - 85)/0.002 = 1.275 \\times 10^5$ mol/m$^4$, and:"],
          ["eq", "J = D \\frac{\\Delta C}{L} = 1.5 \\times 10^{-11} \\times 1.275 \\times 10^{5} \\approx 1.9 \\times 10^{-6} \\text{ mol/m}^2\\text{/s}"],
          ["p", "(b) Using $x \\sim \\sqrt{Dt}$:"],
          ["eq", "t \\sim \\frac{x^2}{D} = \\frac{(0.5 \\times 10^{-3})^2}{1.5 \\times 10^{-11}} = \\frac{2.5 \\times 10^{-7}}{1.5 \\times 10^{-11}} \\approx 16{,}700 \\text{ s} \\approx 4.6 \\text{ hours}"],
          ["p", "This is the right order of magnitude for industrial carburisation times. The exact answer requires the error function solution (article 6.4)."]
        ]]
      ],
      "related": [
        {"title": "Atomistic Mechanisms of Diffusion", "url": "atomistic-mechanisms-of-diffusion"},
        {"title": "Solutions to the Diffusion Equation", "url": "solutions-to-the-diffusion-equation"},
        {"title": "Point Defects", "url": "../defects/"}
      ]
    },
    {
      "id": "atomistic-mechanisms-of-diffusion",
      "number": "6.2",
      "title": "Atomistic Mechanisms of Diffusion",
      "description": "What atoms actually do when they diffuse: vacancy exchange, interstitial jumps, and why crystal structure controls diffusion rates.",
      "readingTime": "13 min",
      "intro": "Fick's laws describe concentration profiles, but say nothing about how individual atoms move. The mechanism matters. Whether an atom hops through vacancies or squeezes between lattice sites changes the diffusion coefficient by many orders of magnitude.",
      "body": [
        ["h3", "Atoms do not flow like a fluid"],
        ["p", "In a crystalline solid, each atom sits in a potential well created by its neighbours. To move, it must acquire enough thermal energy to overcome the barrier between one site and the next. At any given instant, most atoms are vibrating about their equilibrium positions. Only a tiny fraction have enough energy to jump. Diffusion is the statistical consequence of many such rare events."],
        ["p", "Two broad mechanisms dominate in crystalline solids: vacancy diffusion and interstitial diffusion. Which one operates depends on whether the diffusing species sits on the regular lattice or fits into the gaps between lattice atoms."],
        ["h3", "Vacancy diffusion"],
        ["p", "A vacancy is a missing atom on a lattice site. Every crystal above 0 K contains a thermodynamic equilibrium concentration of vacancies. In copper at 1000 $^\\circ$C, roughly 1 in 10$^4$ sites is vacant ($x_v \\approx 2 \\times 10^{-4}$, using a vacancy formation energy of about 1.0 eV)."],
        ["p", "An atom adjacent to a vacancy can jump into it, leaving behind a new vacancy. The atom moves one lattice spacing; the vacancy moves one lattice spacing in the opposite direction. Macroscopically, atoms flow down the concentration gradient, but microscopically, each atom is just hopping into a neighbouring hole. No vacancy, no jump."],
        ["p", "Vacancy diffusion is the dominant mechanism for self-diffusion of metals and for substitutional solute diffusion (e.g., Ni in Cu, Zn in Cu, Al in Ni). The diffusion coefficient depends on both the probability of finding a vacancy next door and the probability of having enough energy to jump:"],
        ["eq", "D = D_0 \\exp\\left(-\\frac{Q}{RT}\\right)"],
        ["p", "where $Q$ is the activation energy for diffusion (the sum of the vacancy formation energy and the migration energy) and $D_0$ is a pre-exponential factor that contains the attempt frequency, jump distance and geometric terms. We unpack this in article 6.3."],
        ["p", "Some representative values for self-diffusion: Cu in Cu has $D_0 = 0.20$ cm$^2$/s and $Q = 197$ kJ/mol. Fe in $\\gamma$-Fe (FCC) has $D_0 = 0.49$ cm$^2$/s and $Q = 284$ kJ/mol. Fe in $\\alpha$-Fe (BCC) has $D_0 = 2.0$ cm$^2$/s and $Q = 251$ kJ/mol. The lower activation energy in FCC copper compared to FCC iron reflects copper's lower melting point (1085 $^\\circ$C vs 1538 $^\\circ$C for iron) and weaker bonding."],
        ["h3", "Interstitial diffusion"],
        ["p", "Small atoms (H, C, N, O, B) can fit into the interstices between the larger atoms of a metallic lattice. These interstitial atoms do not need a vacancy to move. They jump from one interstitial site to the next, squeezing between lattice atoms along the way. The barrier is the elastic strain energy of pushing through the gap."],
        ["p", "Because interstitial diffusion does not require a vacancy, and because the jump distance and coordination of interstitial sites are favourable, it is much faster than vacancy diffusion. Carbon in $\\alpha$-iron at 500 $^\\circ$C: $D \\approx 10^{-10}$ m$^2$/s. Iron self-diffusion in $\\alpha$-iron at the same temperature: $D \\approx 10^{-20}$ m$^2$/s. Ten orders of magnitude faster."],
        ["p", "The activation energy for interstitial diffusion is lower, too. Carbon in $\\alpha$-iron: $Q \\approx 84$ kJ/mol. Nitrogen in $\\alpha$-iron: $Q \\approx 76$ kJ/mol. Compare these with the 250+ kJ/mol values for substitutional self-diffusion."],
        ["callout", "Crystal structure matters", "BCC metals have interstitial sites that are smaller but more numerous than FCC metals, and the saddle point between adjacent BCC interstitial sites involves less distortion. As a result, carbon diffuses roughly 100 times faster in $\\alpha$-Fe (BCC) than in $\\gamma$-Fe (FCC) at any given temperature, even though FCC has larger octahedral holes. The relevant quantity is not the hole size but the bottleneck between holes."],
        ["h3", "The random walk"],
        ["p", "Consider an atom making $n$ jumps of length $\\lambda$ in random directions along one dimension. After each jump, it moves $+\\lambda$ or $-\\lambda$ with equal probability (in the absence of a net driving force). The expected displacement after $n$ jumps is zero, but the mean squared displacement is:"],
        ["eq", "\\langle x^2 \\rangle = n \\lambda^2"],
        ["p", "If the atom makes $\\Gamma$ jumps per second, then after time $t$ it has made $n = \\Gamma t$ jumps, so:"],
        ["eq", "\\langle x^2 \\rangle = \\Gamma \\lambda^2 t"],
        ["p", "Comparing with the result from the continuum diffusion equation, $\\langle x^2 \\rangle = 2Dt$ (in one dimension), we get:"],
        ["eq", "D = \\frac{1}{2} \\Gamma \\lambda^2"],
        ["p", "In three dimensions, an atom can jump along any of 6 directions ($\\pm x, \\pm y, \\pm z$ for a cubic lattice), and only the $x$-component contributes to diffusion in the $x$-direction, so $D = \\frac{1}{6} \\Gamma \\lambda^2$. More generally, for a lattice with coordination number $z$ and jump distance $\\lambda$:"],
        ["eq", "D = \\frac{1}{6} z \\, p \\, \\Gamma_0 \\, \\lambda^2"],
        ["p", "where $p$ is the probability that the target site is available (for vacancy diffusion, $p = x_v$, the vacancy fraction), and $\\Gamma_0$ is the attempt frequency multiplied by the Boltzmann success factor $\\exp(-\\Delta G_m / RT)$."],
        ["h3", "Other mechanisms"],
        ["p", "Grain boundary diffusion is typically $10^4$ to $10^6$ times faster than lattice diffusion at the same temperature. The disordered structure at grain boundaries provides lower-energy paths. Surface diffusion is faster still. In polycrystalline materials at lower temperatures (below about 0.5 $T_m$), grain boundary diffusion often dominates the overall transport, even though boundaries occupy a tiny volume fraction."],
        ["p", "Pipe diffusion along dislocation cores is another short-circuit path. Each dislocation provides a narrow tube of enhanced diffusivity. In heavily cold-worked metals, the high dislocation density ($10^{15}$ to $10^{16}$ m$^{-2}$) can make pipe diffusion significant."],
        ["p", "Ring mechanisms (two or more atoms exchanging simultaneously) were proposed early on, but require very high activation energies because multiple atoms must move cooperatively. They are not significant in metals. The vacancy mechanism, confirmed by the Kirkendall effect (article 6.5) and isotope experiments, is the established mechanism for substitutional diffusion."],
        ["h3", "Self-diffusion and tracer experiments"],
        ["p", "Self-diffusion is the diffusion of an atom through its own lattice. There is no chemical gradient, so there is no net flux. But individual atoms still jump. You can measure the self-diffusion coefficient using radioactive tracers. For example, place a thin layer of $^{63}$Ni (a radioactive isotope) on a block of natural nickel, anneal for a known time, then section the block and measure the activity profile. The profile follows the thin-film solution of Fick's second law, and fitting gives $D^*$, the tracer diffusion coefficient."],
        ["p", "The tracer diffusivity is related to the true self-diffusion coefficient by a correlation factor $f$: $D^* = f D$. For vacancy diffusion in FCC, $f = 0.7815$. For BCC, $f = 0.7272$. The correlation factor arises because successive jumps of a tracer atom are not independent: after an atom jumps into a vacancy, the vacancy is now behind it, so the next jump is more likely to reverse the first. This reduces the effective diffusion coefficient below the random-walk prediction."],
        ["problem", "The self-diffusion coefficient of copper is $D = 0.20 \\exp(-197{,}000 / RT)$ cm$^2$/s. (a) Calculate $D$ at 800 $^\\circ$C. (b) Estimate the root-mean-square displacement of a copper atom in 1 hour at this temperature. (c) How many jumps does the atom make in 1 hour? (Take $\\lambda = 0.255$ nm, the nearest-neighbour distance in FCC Cu.)", [
          ["p", "(a) $T = 1073$ K. $Q/RT = 197{,}000 / (8.314 \\times 1073) = 22.1$."],
          ["eq", "D = 0.20 \\times \\exp(-22.1) = 0.20 \\times 2.43 \\times 10^{-10} = 4.9 \\times 10^{-11} \\text{ cm}^2\\text{/s} = 4.9 \\times 10^{-15} \\text{ m}^2\\text{/s}"],
          ["p", "(b) $\\langle x^2 \\rangle = 2Dt$ in one dimension. For 3D displacement: $\\langle r^2 \\rangle = 6Dt$."],
          ["eq", "x_{\\text{rms}} = \\sqrt{6Dt} = \\sqrt{6 \\times 4.9 \\times 10^{-15} \\times 3600} = \\sqrt{1.06 \\times 10^{-10}} \\approx 1.0 \\times 10^{-5} \\text{ m} = 10 \\; \\mu\\text{m}"],
          ["p", "About 10 micrometres in one hour. Substitutional diffusion is slow."],
          ["p", "(c) From $D = \\frac{1}{6} \\Gamma \\lambda^2$:"],
          ["eq", "\\Gamma = \\frac{6D}{\\lambda^2} = \\frac{6 \\times 4.9 \\times 10^{-15}}{(2.55 \\times 10^{-10})^2} = \\frac{2.9 \\times 10^{-14}}{6.5 \\times 10^{-20}} \\approx 4.5 \\times 10^{5} \\text{ jumps/s}"],
          ["p", "In one hour: $4.5 \\times 10^5 \\times 3600 \\approx 1.6 \\times 10^9$ jumps. The atom makes over a billion jumps but only moves 10 $\\mu$m, a vivid demonstration that random walks are inefficient."]
        ]]
      ],
      "related": [
        {"title": "Fick's First & Second Laws", "url": "ficks-first-second-laws"},
        {"title": "Temperature Dependence & Arrhenius Behaviour", "url": "temperature-dependence-arrhenius-behaviour"},
        {"title": "Point Defects", "url": "../defects/"},
        {"title": "The Kirkendall Effect", "url": "the-kirkendall-effect"}
      ]
    },
    {
      "id": "temperature-dependence-arrhenius-behaviour",
      "number": "6.3",
      "title": "Temperature Dependence & Arrhenius Behaviour",
      "description": "Why diffusion rates follow an exponential temperature dependence, and how to extract activation energies from experimental data.",
      "readingTime": "12 min",
      "intro": "The diffusion coefficient varies with temperature more steeply than almost any other material property. A 100 K increase can change $D$ by several orders of magnitude. This behaviour follows an Arrhenius law, and the activation energy it contains is physically meaningful.",
      "body": [
        ["h3", "The Arrhenius equation"],
        ["p", "Virtually all diffusion coefficients in solids follow the form:"],
        ["eq", "D = D_0 \\exp\\left(-\\frac{Q}{RT}\\right)"],
        ["p", "$D_0$ is the pre-exponential factor (m$^2$/s), $Q$ is the activation energy for diffusion (J/mol), $R = 8.314$ J/(mol$\\cdot$K), and $T$ is the absolute temperature. The exponential dominates. Even small changes in $Q$ or $T$ produce dramatic changes in $D$."],
        ["p", "Consider carbon in $\\alpha$-iron: $D_0 = 6.2 \\times 10^{-7}$ m$^2$/s, $Q = 80$ kJ/mol. At 300 $^\\circ$C (573 K): $D = 6.2 \\times 10^{-7} \\exp(-80{,}000 / (8.314 \\times 573)) = 6.2 \\times 10^{-7} \\times 5.3 \\times 10^{-8} = 3.3 \\times 10^{-14}$ m$^2$/s. At 900 $^\\circ$C (1173 K): $D = 6.2 \\times 10^{-7} \\times 2.5 \\times 10^{-4} = 1.6 \\times 10^{-10}$ m$^2$/s. Doubling the temperature (in kelvin) increases $D$ by a factor of about 5000."],
        ["h3", "Physical origin of the activation energy"],
        ["p", "For an atom to jump from one lattice site to the next, it must squeeze past its neighbours through a saddle-point configuration of higher energy. The activation energy $Q$ is the energy difference between this saddle point and the equilibrium site."],
        ["p", "For vacancy diffusion, there are two contributions:"],
        ["ol", [
          "The energy to form a vacancy, $Q_f$. You must break bonds to create the empty site.",
          "The energy to migrate through the saddle point, $Q_m$. The diffusing atom must distort the surrounding lattice to pass through."
        ]],
        ["p", "The total activation energy is $Q = Q_f + Q_m$. For copper: $Q_f \\approx 100$ kJ/mol, $Q_m \\approx 97$ kJ/mol, total $Q \\approx 197$ kJ/mol. For aluminium: $Q_f \\approx 66$ kJ/mol, $Q_m \\approx 60$ kJ/mol, total $Q \\approx 126$ kJ/mol. Lower melting point, weaker bonds, lower activation energy."],
        ["p", "For interstitial diffusion, no vacancy is needed ($Q_f = 0$). The activation energy is purely the migration barrier: the cost of squeezing between lattice atoms. This is why interstitial activation energies (70-100 kJ/mol) are so much lower than substitutional ones (150-300 kJ/mol)."],
        ["h3", "The Arrhenius plot"],
        ["p", "Taking the natural log of the Arrhenius equation:"],
        ["eq", "\\ln D = \\ln D_0 - \\frac{Q}{R} \\cdot \\frac{1}{T}"],
        ["p", "A plot of $\\ln D$ vs $1/T$ gives a straight line with slope $-Q/R$ and intercept $\\ln D_0$. This is the Arrhenius plot, and it is the standard way to present and analyse diffusion data."],
        ["p", "If the data fall on a single straight line, there is one dominant mechanism. If the line shows a kink (a change in slope), it means the mechanism changes. Iron self-diffusion is a classic example: the Arrhenius plot shows a break at 912 $^\\circ$C, corresponding to the $\\alpha \\to \\gamma$ transformation. $Q$ is 251 kJ/mol in BCC $\\alpha$-Fe and 284 kJ/mol in FCC $\\gamma$-Fe."],
        ["callout", "A common pitfall", "Arrhenius plots use $1/T$ in kelvin on the $x$-axis. A common mistake is to use Celsius. Since $Q/R$ is extracted from the slope, using the wrong temperature scale gives a wrong activation energy. Always convert to kelvin before plotting."],
        ["h3", "The pre-exponential factor"],
        ["p", "From the random walk model (article 6.2), we found $D = \\frac{1}{6} z \\, p \\, \\Gamma_0 \\, \\lambda^2$. The attempt frequency $\\Gamma_0$ is related to the Debye frequency of the lattice, typically $10^{12}$ to $10^{13}$ s$^{-1}$. For FCC metals, $z = 12$, $\\lambda \\approx a/\\sqrt{2} \\approx 2.5 \\times 10^{-10}$ m. Putting these together:"],
        ["eq", "D_0 = \\frac{1}{6} z \\, \\lambda^2 \\, \\nu \\approx \\frac{1}{6} \\times 12 \\times (2.5 \\times 10^{-10})^2 \\times 10^{13} \\approx 1.3 \\times 10^{-6} \\text{ m}^2\\text{/s}"],
        ["p", "This is $1.3 \\times 10^{-2}$ cm$^2$/s, which is the right order of magnitude for vacancy self-diffusion in metals ($D_0$ values typically range from $10^{-2}$ to $10^{0}$ cm$^2$/s). For interstitial diffusion, $D_0$ is smaller (typically $10^{-3}$ to $10^{-2}$ cm$^2$/s) because the jump geometry and entropy terms differ."],
        ["h3", "Empirical rules and correlations"],
        ["p", "Several useful empirical observations connect diffusion parameters to other material properties:"],
        ["ul", [
          "For self-diffusion in metals, $Q \\approx 18 \\, R \\, T_m$, where $T_m$ is the melting point in kelvin. This gives $Q \\approx 150 \\, T_m$ in units of J/mol. Gold ($T_m = 1337$ K): predicted $Q \\approx 200$ kJ/mol, measured 176 kJ/mol. Nickel ($T_m = 1728$ K): predicted $Q \\approx 259$ kJ/mol, measured 279 kJ/mol.",
          "At the melting point, the self-diffusion coefficient for most metals is about $10^{-12}$ m$^2$/s. This is a universal feature, despite wildly different $D_0$ and $Q$ values.",
          "Diffusion in BCC structures is generally faster than in close-packed (FCC, HCP) structures at equivalent homologous temperatures ($T/T_m$), because BCC packing is less efficient and the saddle-point energy is lower."
        ]],
        ["h3", "Effect of defect density"],
        ["p", "At temperatures below about $0.5 \\, T_m$, grain boundary and dislocation-pipe diffusion become significant. These short-circuit paths have lower activation energies than lattice diffusion (typically 40-60% of the lattice value), so they dominate at low temperatures. On an Arrhenius plot, this appears as an upward deviation from the straight line at low temperatures: the measured diffusivity is higher than the extrapolation of the high-temperature lattice data would predict."],
        ["p", "The effective diffusion coefficient in a polycrystal can be written approximately as:"],
        ["eq", "D_{\\text{eff}} = D_\\ell + \\frac{\\delta}{d} D_{\\text{gb}}"],
        ["p", "where $D_\\ell$ is the lattice diffusivity, $D_{\\text{gb}}$ is the grain boundary diffusivity, $\\delta \\approx 0.5$ nm is the boundary width, and $d$ is the grain size. For a 10 $\\mu$m grain size and $D_{\\text{gb}} / D_\\ell = 10^6$ (typical at low temperatures), the boundary contribution is $0.5 \\times 10^{-9} / 10 \\times 10^{-6} \\times 10^6 \\, D_\\ell = 50 \\, D_\\ell$. The grain boundary term dominates."],
        ["derivation", "Extracting $Q$ from two measurements", [
          ["p", "If you measure $D$ at two temperatures $T_1$ and $T_2$:"],
          ["eq", "\\frac{D_1}{D_2} = \\exp\\left(-\\frac{Q}{R}\\left(\\frac{1}{T_1} - \\frac{1}{T_2}\\right)\\right)"],
          ["p", "Taking logs:"],
          ["eq", "Q = -R \\, \\frac{\\ln(D_1 / D_2)}{1/T_1 - 1/T_2}"],
          ["p", "For carbon in $\\alpha$-Fe: $D_1 = 3.3 \\times 10^{-14}$ m$^2$/s at 573 K, $D_2 = 1.6 \\times 10^{-10}$ m$^2$/s at 1173 K."],
          ["eq", "Q = -8.314 \\times \\frac{\\ln(3.3 \\times 10^{-14} / 1.6 \\times 10^{-10})}{1/573 - 1/1173} = -8.314 \\times \\frac{-8.49}{8.94 \\times 10^{-4}} \\approx 79 \\text{ kJ/mol}"],
          ["p", "Consistent with the accepted value of 80 kJ/mol."]
        ]],
        ["problem", "The self-diffusion coefficient of nickel is measured as $D = 1.0 \\times 10^{-17}$ m$^2$/s at 900 $^\\circ$C and $D = 1.0 \\times 10^{-15}$ m$^2$/s at 1100 $^\\circ$C. (a) Calculate the activation energy $Q$. (b) Calculate the pre-exponential factor $D_0$. (c) Is this consistent with vacancy diffusion?", [
          ["p", "(a) $T_1 = 1173$ K, $T_2 = 1373$ K."],
          ["eq", "Q = -R \\, \\frac{\\ln(D_1/D_2)}{1/T_1 - 1/T_2} = -8.314 \\times \\frac{\\ln(10^{-17}/10^{-15})}{1/1173 - 1/1373}"],
          ["eq", "= -8.314 \\times \\frac{-4.605}{8.526 \\times 10^{-4} - 7.283 \\times 10^{-4}} = -8.314 \\times \\frac{-4.605}{1.243 \\times 10^{-4}} \\approx 308 \\text{ kJ/mol}"],
          ["p", "(b) Using $D_0 = D / \\exp(-Q/RT)$ at $T = 1173$ K:"],
          ["eq", "D_0 = \\frac{1.0 \\times 10^{-17}}{\\exp(-308{,}000 / (8.314 \\times 1173))} = \\frac{10^{-17}}{\\exp(-31.6)} = \\frac{10^{-17}}{1.86 \\times 10^{-14}} = 5.4 \\times 10^{-4} \\text{ m}^2\\text{/s} = 5.4 \\text{ cm}^2\\text{/s}"],
          ["p", "(c) The activation energy of 308 kJ/mol is very high, and the empirical rule gives $Q \\approx 18 R T_m = 18 \\times 8.314 \\times 1728 \\approx 259$ kJ/mol. Our value is somewhat higher than this estimate, but the measured value for Ni self-diffusion in the literature is about 279 kJ/mol, so 308 kJ/mol is in the right range. The pre-exponential $D_0 \\approx 5$ cm$^2$/s is on the high side but within the range for vacancy diffusion ($10^{-2}$ to $10^1$ cm$^2$/s). This is consistent with vacancy-mediated diffusion."]
        ]]
      ],
      "related": [
        {"title": "Atomistic Mechanisms of Diffusion", "url": "atomistic-mechanisms-of-diffusion"},
        {"title": "Fick's First & Second Laws", "url": "ficks-first-second-laws"},
        {"title": "Thermodynamics", "url": "../thermodynamics/"}
      ]
    },
    {
      "id": "solutions-to-the-diffusion-equation",
      "number": "6.4",
      "title": "Solutions to the Diffusion Equation",
      "description": "The error function, thin-film, and Boltzmann-Matano solutions that let you predict and analyse real concentration profiles.",
      "readingTime": "15 min",
      "intro": "Fick's second law is a partial differential equation. Its solutions depend on the boundary and initial conditions, which encode the physical setup of the experiment. Three families of solutions cover most practical cases in metallurgy.",
      "body": [
        ["h3", "Why boundary conditions matter"],
        ["p", "The diffusion equation $\\partial C / \\partial t = D \\, \\partial^2 C / \\partial x^2$ has infinitely many mathematical solutions. What picks out the right one is the physical situation: the initial concentration profile and what happens at the boundaries. Two experiments with identical $D$ but different boundary conditions give completely different profiles. Getting the physics right at the boundaries is at least as important as solving the equation."],
        ["h3", "The error function solution"],
        ["p", "The most widely used solution in metallurgy. Consider a semi-infinite solid ($x \\geq 0$) with initial concentration $C_0$. At $t = 0$, the surface ($x = 0$) is brought to a fixed concentration $C_s$ and held there. This models carburisation, decarburisation, nitridation, or any surface-controlled diffusion process."],
        ["p", "The initial and boundary conditions are:"],
        ["ul", [
          "$C(x, 0) = C_0$ for all $x > 0$ (uniform initial composition)",
          "$C(0, t) = C_s$ for all $t > 0$ (fixed surface concentration)",
          "$C(\\infty, t) = C_0$ (far from the surface, nothing changes)"
        ]],
        ["p", "The solution is:"],
        ["eq", "C(x,t) = C_s - (C_s - C_0) \\, \\text{erf}\\left(\\frac{x}{2\\sqrt{Dt}}\\right)"],
        ["p", "or equivalently:"],
        ["eq", "\\frac{C(x,t) - C_s}{C_0 - C_s} = \\text{erf}\\left(\\frac{x}{2\\sqrt{Dt}}\\right)"],
        ["p", "The error function is defined as:"],
        ["eq", "\\text{erf}(z) = \\frac{2}{\\sqrt{\\pi}} \\int_0^z e^{-u^2} \\, du"],
        ["p", "Key properties: $\\text{erf}(0) = 0$, $\\text{erf}(\\infty) = 1$, $\\text{erf}(1) = 0.843$, $\\text{erf}(2) = 0.995$. The function is tabulated and available in every scientific computing package. The complementary error function is $\\text{erfc}(z) = 1 - \\text{erf}(z)$."],
        ["p", "The combination $x / 2\\sqrt{Dt}$ is the single variable that matters. Points with the same value of this ratio have the same normalised concentration. This means that a concentration profile measured after a 4-hour anneal at a given temperature will look identical to a profile measured after a 1-hour anneal, but with all distances halved ($\\sqrt{4} = 2$)."],
        ["callout", "The $\\sqrt{Dt}$ rule", "The characteristic penetration depth of a diffusion front scales as $\\sqrt{Dt}$. To double the depth, you need four times the time. To halve the time, you need four times the diffusion coefficient (i.e., a higher temperature). This square-root scaling is the single most useful fact in applied diffusion."],
        ["h3", "Example: carburising steel"],
        ["p", "A gear tooth (AISI 1020 steel, 0.20 wt% C) is carburised at 930 $^\\circ$C with a surface concentration of 0.90 wt% C. The diffusion coefficient of carbon in austenite at 930 $^\\circ$C is $D = 1.28 \\times 10^{-11}$ m$^2$/s. What is the carbon concentration at 0.50 mm depth after 5 hours?"],
        ["p", "First compute the argument of the error function:"],
        ["eq", "z = \\frac{x}{2\\sqrt{Dt}} = \\frac{0.50 \\times 10^{-3}}{2\\sqrt{1.28 \\times 10^{-11} \\times 18{,}000}} = \\frac{5 \\times 10^{-4}}{2 \\times 4.80 \\times 10^{-4}} = 0.521"],
        ["p", "From tables, $\\text{erf}(0.521) \\approx 0.539$. Then:"],
        ["eq", "C = 0.90 - (0.90 - 0.20) \\times 0.539 = 0.90 - 0.377 = 0.52 \\text{ wt\\% C}"],
        ["p", "After 5 hours, the carbon content at 0.5 mm depth has risen from 0.20 to 0.52 wt%. The case depth (defined as the depth where $C$ exceeds some threshold, say 0.40 wt%) can be found by solving the same equation for $x$."],
        ["h3", "The thin-film (instantaneous source) solution"],
        ["p", "A fixed quantity of solute $M$ (mol/m$^2$) is deposited as a thin layer on the surface of a semi-infinite solid at $t = 0$. The total amount of solute is conserved, but it spreads with time. The solution is a Gaussian:"],
        ["eq", "C(x,t) = \\frac{M}{\\sqrt{\\pi D t}} \\exp\\left(-\\frac{x^2}{4Dt}\\right)"],
        ["p", "The peak concentration (at $x = 0$) decreases as $1/\\sqrt{t}$, while the profile width grows as $\\sqrt{t}$. The product (peak $\\times$ width) is constant, reflecting conservation of mass."],
        ["p", "This solution applies directly to radiotracer experiments. A thin layer of radioactive isotope is deposited on a surface, the sample is annealed, then sectioned. Plotting $\\ln C$ vs $x^2$ gives a straight line with slope $-1/(4Dt)$, from which $D$ is extracted. This is how many of the self-diffusion coefficients quoted in this module were measured."],
        ["h3", "The Boltzmann-Matano analysis"],
        ["p", "When $D$ depends on concentration, the standard error function solution no longer applies. The Boltzmann-Matano method extracts $D(C)$ from a single experimental diffusion couple profile."],
        ["p", "Two blocks of different composition ($C_L$ and $C_R$) are bonded together and annealed. The resulting concentration profile $C(x)$ is measured (typically by electron microprobe). Boltzmann showed that with the substitution $\\eta = x / \\sqrt{t}$, the PDE reduces to an ODE, and Matano showed that $D$ at any concentration $C^*$ can be extracted by:"],
        ["eq", "D(C^*) = -\\frac{1}{2t} \\frac{dx}{dC}\\bigg|_{C^*} \\int_{C_L}^{C^*} x \\, dC"],
        ["p", "The integral is the area under the $x$ vs $C$ curve from $C_L$ to $C^*$, and $dx/dC$ is the reciprocal of the gradient of the profile at $C^*$. The origin $x = 0$ must be placed at the Matano interface, defined by equal areas:"],
        ["eq", "\\int_{C_L}^{C_R} x \\, dC = 0"],
        ["p", "This method has been applied to hundreds of binary alloy systems. For the Cu-Ni system at 1000 $^\\circ$C, it gives $D$ values ranging from $\\sim 2 \\times 10^{-14}$ m$^2$/s at 20 at% Ni to $\\sim 1 \\times 10^{-14}$ m$^2$/s at 60 at% Ni: a factor-of-two variation across composition."],
        ["h3", "Solutions for finite geometries"],
        ["p", "When the diffusion domain is finite (a thin plate, a cylinder, a sphere), the semi-infinite solutions break down. The correct approach is Fourier series. For a plate of thickness $2L$ with initial concentration $C_0$ and both surfaces held at $C_s$:"],
        ["eq", "\\frac{C(x,t) - C_s}{C_0 - C_s} = \\frac{4}{\\pi} \\sum_{n=0}^{\\infty} \\frac{(-1)^n}{2n+1} \\cos\\left(\\frac{(2n+1)\\pi x}{2L}\\right) \\exp\\left(-\\frac{(2n+1)^2 \\pi^2 D t}{4L^2}\\right)"],
        ["p", "At long times, the higher harmonics decay rapidly and only the $n = 0$ term survives. The time constant for the approach to equilibrium is $\\tau = 4L^2 / (\\pi^2 D)$. For a 1 mm thick steel sheet being decarburised at 900 $^\\circ$C ($D \\approx 10^{-11}$ m$^2$/s): $\\tau \\approx 4 \\times (5 \\times 10^{-4})^2 / (\\pi^2 \\times 10^{-11}) \\approx 10{,}000$ s, about 3 hours."],
        ["problem", "A nickel bar (initially pure) is plated with a thin layer of copper containing $M = 2 \\times 10^{-6}$ mol/m$^2$ of Cu and annealed at 1000 $^\\circ$C for 48 hours. The diffusion coefficient of Cu in Ni at this temperature is $D = 2.0 \\times 10^{-14}$ m$^2$/s. (a) Write the expression for the concentration profile $C(x,t)$. (b) Calculate the peak concentration at the surface. (c) At what depth does the concentration fall to $1/e$ of the surface value?", [
          ["p", "(a) This is a thin-film (instantaneous source) problem. The solution is:"],
          ["eq", "C(x,t) = \\frac{M}{\\sqrt{\\pi D t}} \\exp\\left(-\\frac{x^2}{4Dt}\\right)"],
          ["p", "(b) At $x = 0$, $t = 48 \\times 3600 = 172{,}800$ s:"],
          ["eq", "C(0,t) = \\frac{2 \\times 10^{-6}}{\\sqrt{\\pi \\times 2.0 \\times 10^{-14} \\times 172{,}800}} = \\frac{2 \\times 10^{-6}}{\\sqrt{1.09 \\times 10^{-8}}} = \\frac{2 \\times 10^{-6}}{1.04 \\times 10^{-4}} \\approx 0.019 \\text{ mol/m}^3"],
          ["p", "(c) The concentration falls to $1/e$ when $x^2 / (4Dt) = 1$, so $x = 2\\sqrt{Dt}$:"],
          ["eq", "x = 2\\sqrt{2.0 \\times 10^{-14} \\times 172{,}800} = 2 \\times 1.86 \\times 10^{-5} = 3.7 \\times 10^{-5} \\text{ m} = 37 \\; \\mu\\text{m}"],
          ["p", "After 48 hours at 1000 $^\\circ$C, the copper has diffused only about 37 $\\mu$m into the nickel. Substitutional interdiffusion is slow, even at high temperatures."]
        ]]
      ],
      "related": [
        {"title": "Fick's First & Second Laws", "url": "ficks-first-second-laws"},
        {"title": "Temperature Dependence & Arrhenius Behaviour", "url": "temperature-dependence-arrhenius-behaviour"},
        {"title": "The Kirkendall Effect", "url": "the-kirkendall-effect"},
        {"title": "Mathematical Methods", "url": "../mathematical-methods/"}
      ]
    },
    {
      "id": "the-kirkendall-effect",
      "number": "6.5",
      "title": "The Kirkendall Effect",
      "description": "The experiment that proved atoms diffuse by vacancy exchange, and the concept of intrinsic vs interdiffusion coefficients.",
      "readingTime": "11 min",
      "intro": "In 1947, Ernest Kirkendall demonstrated that in a Cu-Zn diffusion couple, inert markers placed at the original interface moved during annealing. This marker shift proved that different species diffuse at different rates, and settled a decades-long debate about whether diffusion occurs by vacancy exchange or direct atomic interchange.",
      "body": [
        ["h3", "The experiment"],
