Repository: workingwithatoms1/workingwithatoms1.github.io

File: content/modules/electronic-properties.json
{
  "module": {
    "id": "electronic-properties",
    "number": 9,
    "title": "Electronic, Optical & Magnetic Properties",
    "part": "II",
    "partTitle": "Properties & Behaviour",
    "topic": "Electronic Properties",
    "intro": ""
  },
  "articles": [
    {
      "id": "free-electron-model-density-of-states",
      "number": "9.1",
      "title": "Free Electron Model & Density of States",
      "description": "",
      "readingTime": "— min",
      "intro": "",
      "body": [],
      "related": []
    },
    {
      "id": "band-theory-brillouin-zones",
      "number": "9.2",
      "title": "Band Theory & Brillouin Zones",
      "description": "",
      "readingTime": "— min",
      "intro": "",
      "body": [],
      "related": []
    },
    {
      "id": "semiconductors-intrinsic-extrinsic",
      "number": "9.3",
      "title": "Semiconductors (Intrinsic & Extrinsic)",
      "description": "",
      "readingTime": "— min",
      "intro": "",
      "body": [],
      "related": []
    },
    {
      "id": "dielectric-properties",
      "number": "9.4",
      "title": "Dielectric Properties",
      "description": "",
      "readingTime": "— min",
      "intro": "",
      "body": [],
      "related": []
    },
    {
      "id": "optical-properties-absorption-reflection-luminescence",
      "number": "9.5",
      "title": "Optical Properties (Absorption, Reflection, Luminescence)",
      "description": "",
      "readingTime": "— min",
      "intro": "",
      "body": [],
      "related": []
    },
    {
      "id": "magnetic-behaviour-dia-para-ferro-antiferro-ferri",
      "number": "9.6",
      "title": "Magnetic Behaviour (Dia-, Para-, Ferro-, Antiferro-, Ferri-)",
      "description": "",
      "readingTime": "— min",
      "intro": "",
      "body": [],
      "related": []
    },
    {
      "id": "superconductivity",
      "number": "9.7",
      "title": "Superconductivity",
      "description": "",
      "readingTime": "— min",
      "intro": "",
      "body": [],
      "related": []
    }
  ]
}

File: content/modules/introduction.json
{
  "module": {
    "id": "introduction",
    "number": 1,
    "title": "Introduction & Overview",
    "part": "I",
    "partTitle": "Foundations",
    "topic": "Introduction",
    "intro": "What materials science is, why it matters, and how the field thinks about the relationship between structure, properties, processing and performance."
  },
  "articles": [
    {
      "id": "what-is-materials-science",
      "number": "1.1",
      "title": "What is Materials Science?",
      "description": "The discipline that connects atomic structure to engineering performance.",
      "readingTime": "7 min",
      "intro": "Materials science is the study of how the structure of matter determines its properties, and how processing can be used to control that structure. It sits at the intersection of physics, chemistry and engineering.",
      "body": [
        [
          "h3",
          "The question materials science answers"
        ],
        [
          "p",
          "Every engineered object is made of something. A turbine blade, a phone screen, a hip implant, a battery electrode. The material is not incidental to the design; it is the design. The turbine blade must survive 1300\u00b0C gas temperatures and centrifugal loads equivalent to hanging a double-decker bus from it. The phone screen must be transparent, hard enough to resist scratching by sand (quartz, hardness 7), and tough enough to survive a drop onto concrete. The hip implant must be biocompatible, corrosion-resistant, and fatigue-resistant for decades of cyclic loading."
        ],
        [
          "p",
          "Materials science is the discipline that explains why certain materials can do these things and others cannot. It connects the atomic-scale structure of matter (crystal lattices, defects, grain boundaries, polymer chains) to the macroscopic properties engineers need (strength, conductivity, toughness, corrosion resistance) through the processing routes that create those structures (casting, forging, heat treatment, thin film deposition)."
        ],
        [
          "h3",
          "A young discipline"
        ],
        [
          "p",
          "The name \"materials science\" dates only to the 1960s. Before that, metallurgy, ceramics, and polymer science were separate fields, each with its own traditions and terminology. The insight that unified them was that the same physical principles govern all classes of materials. Dislocations explain plastic deformation in metals, ceramics, and some polymers. Thermodynamics governs phase stability in all of them. Diffusion drives sintering in ceramics just as it drives precipitation hardening in aluminium alloys."
        ],
        [
          "p",
          "The pioneers came from diverse backgrounds. William Hume-Rothery was a chemist who developed the rules for solid solution formation. Egon Orowan, Michael Polanyi and Geoffrey Taylor independently proposed the dislocation in 1934 to explain why crystals are weaker than theoretical predictions. Paul Flory brought rigour to polymer science with his statistical mechanical treatment of chain molecules. Alan Cottrell connected dislocation theory to the practical metallurgy of steels."
        ],
        [
          "h3",
          "What makes it different from physics and chemistry"
        ],
        [
          "p",
          "A physicist studying copper might ask: what is the electronic band structure? A chemist might ask: what are the oxidation states and bonding? A materials scientist asks: why is copper ductile, why does it work-harden, why does adding 30% zinc make it stronger, and how should I process it to get the properties I need?"
        ],
        [
          "p",
          "The distinction is one of focus, not of rigour. Materials science uses the same physics and chemistry as its parent disciplines. But it is driven by a different question: not \"what is this?\" but \"what can I do with it, and how do I make it better?\""
        ],
        [
          "p",
          "This engineering orientation means that materials science is inherently practical. It connects fundamental knowledge (bonding, thermodynamics, kinetics) to real applications (lighter aircraft, more efficient solar cells, longer-lasting implants). The theory is only useful if it predicts something you can measure, and the measurement is only interesting if it tells you something about the material's performance."
        ],
        [
          "h3",
          "What this course covers"
        ],
        [
          "p",
          "This course builds the foundations of materials science from the atomic scale up. We start with bonding and crystal structure, then introduce defects (the imperfections that give materials most of their useful properties). Thermodynamics and kinetics tell us which structures are stable and how fast they form. We then cover mechanical, electronic, and chemical properties, the major material classes, and the characterisation and processing techniques used to study and make them."
        ],
        [
          "p",
          "By the end, you should be able to look at a material and understand, at least in outline, why it behaves the way it does, how its processing history created its current structure, and what you might change to improve its performance."
        ],
        [
          "problem",
          "A bicycle frame could be made from steel, aluminium, titanium, or carbon fibre reinforced polymer (CFRP). Each has different density, strength, stiffness, and cost. Without looking anything up, rank these four materials from highest to lowest density, and from highest to lowest stiffness (Young's modulus). Then check your answers against a data source.",
          [
            [
              "p",
              "Density (highest to lowest): steel (~7.8 g/cm$^3$) > titanium (~4.5) > aluminium (~2.7) > CFRP (~1.6)."
            ],
            [
              "p",
              "Stiffness (highest to lowest): steel (~210 GPa) > CFRP (~70-150 GPa, depends on layup) > titanium (~115 GPa) > aluminium (~70 GPa)."
            ],
            [
              "p",
              "The interesting comparison is specific stiffness (stiffness/density). CFRP dominates: about 50-90 GPa/(g/cm$^3$). Steel and aluminium are almost identical at ~27 GPa/(g/cm$^3$). Titanium is intermediate at ~26. This is why CFRP frames are both light and stiff, and why aluminium frames must use larger-diameter tubes to compensate for their lower absolute stiffness."
            ]
          ]
        ]
      ],
      "related": [
        {
          "title": "The Structure-Property Tetrahedron",
          "url": "the-structure-property-processing-performance-tetrahedron"
        },
        {
          "title": "Classes of Materials",
          "url": "classes-of-materials"
        },
        {
          "title": "Atomic Bonding & Structure",
          "url": "../bonding/"
        }
      ],
      "comments": [
        {
          "id": "c179eb5d",
          "selectedText": "The question materials science answers",
          "comment": "For me, the subtitle is written in white; making it more or less transparent with the background color.",
          "name": "Juri",
          "votes": 0,
          "status": "integrated"
        }
      ]
    },
    {
      "id": "the-structure-property-processing-performance-tetrahedron",
      "number": "1.2",
      "title": "The Structure-Property-Processing-Performance Tetrahedron",
      "description": "The central framework of materials science: four linked concepts that define the field.",
      "readingTime": "8 min",
      "intro": "Materials science is organised around four interconnected ideas: structure, properties, processing, and performance. Change any one and the others follow. This tetrahedron is the intellectual framework of the entire field.",
      "body": [
        [
          "h3",
          "The four corners"
        ],
        [
          "p",
          "<strong>Structure</strong> is how a material is arranged, at every length scale. Atomic bonding and crystal structure at the angstrom scale. Defects at the nanometre to micrometre scale. Grain size, phase distribution, and porosity at the micrometre to millimetre scale. Fibre orientation and layer architecture at the millimetre to metre scale."
        ],
        [
          "p",
          "<strong>Properties</strong> are what a material does in response to a stimulus. Apply a stress and measure the strain: elastic modulus and yield strength. Apply a voltage and measure the current: electrical conductivity. Raise the temperature and measure when it melts: the melting point."
        ],
        [
          "p",
          "<strong>Processing</strong> is what you do to the material to create or change its structure. Casting, rolling, heat treatment, sintering, thin film deposition, additive manufacturing."
        ],
        [
          "p",
          "<strong>Performance</strong> is how the material behaves in service. A turbine blade's performance depends on its creep resistance, oxidation resistance, and fatigue life at operating temperature."
        ],
        [
          "h3",
          "The links"
        ],
        [
          "p",
          "Every corner connects to every other. Change the processing (quench a steel instead of slow-cooling it) and you change the structure (martensite instead of pearlite), which changes the properties (hard and brittle instead of tough and ductile), which changes the performance (a cutting tool instead of a structural beam)."
        ],
        [
          "p",
          "The tetrahedron works in reverse too. A performance requirement (the turbine blade must survive 1100\u00b0C for 10,000 hours) sets a property requirement (creep rate below a threshold), which constrains the structure (single-crystal with $\\gamma'$ precipitates at a specific volume fraction), which dictates the processing route (directional solidification from a seed crystal, followed by a multi-step heat treatment)."
        ],
        [
          "callout",
          "An example: aluminium alloys for aircraft",
          "The fuselage of a commercial aircraft requires high specific strength, fatigue resistance, and corrosion resistance. Aluminium alloy 2024-T3 meets these requirements. The composition (Al-4.4Cu-1.5Mg-0.6Mn) is chosen for its precipitation hardening response. The T3 temper (solution treated, cold worked, naturally aged) creates a specific distribution of Guinier-Preston zones and S' precipitates. Change the ageing temperature and you get T6 (peak hardness, lower ductility) or T8 (cold work before ageing, different precipitate distribution). Every link in the tetrahedron is active."
        ],
        [
          "h3",
          "Why this framework matters"
        ],
        [
          "p",
          "When a component fails in service, the investigation starts from performance (it broke) and works backward through properties (it was too brittle), structure (the grain size was wrong), and processing (the heat treatment was out of spec). When designing a new material, the reasoning goes forward. The tetrahedron ties it all together."
        ],
        [
          "problem",
          "A batch of steel bolts fails by brittle fracture at -20\u00b0C, despite passing quality control at room temperature. Using the structure-property-processing-performance framework, explain what might have gone wrong.",
          [
            [
              "p",
              "<strong>Performance</strong>: brittle fracture at -20\u00b0C. This indicates a ductile-to-brittle transition temperature (DBTT) between -20\u00b0C and 20\u00b0C."
            ],
            [
              "p",
              "<strong>Properties</strong>: the DBTT is too high. In low-carbon steels, DBTT depends on grain size, carbon content, and impurity levels."
            ],
            [
              "p",
              "<strong>Structure</strong>: coarse grain size (increases DBTT), high phosphorus at grain boundaries (embrittlement), or the wrong phase (bainite vs tempered martensite)."
            ],
            [
              "p",
              "<strong>Processing</strong>: insufficient normalising could leave coarse grains. Slow cooling could give ferrite-pearlite instead of tempered martensite. Contamination during steelmaking could introduce phosphorus."
            ],
            [
              "p",
              "Investigation: Charpy impact tests at multiple temperatures. Metallographic examination. Chemical analysis for P, N, and other impurities."
            ]
          ]
        ]
      ],
      "related": [
        {
          "title": "What is Materials Science?",
          "url": "what-is-materials-science"
        },
        {
          "title": "Length Scales",
          "url": "length-scales-in-materials"
        },
        {
          "title": "Materials Selection",
          "url": "materials-selection-design-thinking"
        }
      ]
    },
    {
      "id": "length-scales-in-materials",
      "number": "1.3",
      "title": "Length Scales in Materials",
      "description": "From electrons to components: why materials science operates across twelve orders of magnitude.",
      "readingTime": "7 min",
      "intro": "A single steel beam contains phenomena spanning from 0.1 nm (atomic bonding) to 10 m (the beam itself). Understanding which effects dominate at each scale is fundamental to materials science.",
      "body": [
        [
          "h3",
          "The atomic scale (0.1-1 nm)"
        ],
        [
          "p",
          "At this scale, the identity of the atoms and the nature of their bonds determine everything. The electronic structure of iron (partially filled 3d orbitals, metallic bonding) is the reason it conducts electricity and can be magnetised. The directionality of covalent bonds in silicon (sp$^3$ hybridisation, tetrahedral coordination) is the reason it is a semiconductor with a band gap of 1.1 eV."
        ],
        [
          "p",
          "Crystal structure is determined here. Iron is BCC at room temperature, FCC between 912\u00b0C and 1394\u00b0C. Each structure has different mechanical properties, different diffusion rates, and different solubility for carbon. Steel heat treatment rests on these phase transitions."
        ],
        [
          "h3",
          "The defect scale (1-100 nm)"
        ],
        [
          "p",
          "Perfect crystals are almost never interesting. A vacancy enables diffusion. A dislocation enables plastic deformation. A solute atom changes the local electronic structure and can strengthen or embrittle the material."
        ],
        [
          "p",
          "Precipitates form at this scale. In age-hardened aluminium alloys, Guinier-Preston zones (copper-rich clusters a few atoms thick) form during low-temperature ageing and dramatically increase yield strength. The precipitates are 1-10 nm in size and spaced 10-50 nm apart."
        ],
        [
          "h3",
          "The microstructure scale (0.1-100 $\\mu$m)"
        ],
        [
          "p",
          "Grains are typically 1-100 $\\mu$m. Grain boundaries impede dislocation motion, so fine-grained materials are stronger (the Hall-Petch relationship). A typical structural steel has a grain size of 10-50 $\\mu$m."
        ],
        [
          "p",
          "Second phases become visible: pearlite lamellae in carbon steel (~0.2 $\\mu$m spacing), eutectic structures in cast alloys, spherulites in semicrystalline polymers, pores in sintered ceramics."
        ],
        [
          "h3",
          "The component scale (mm-m)"
        ],
        [
          "p",
          "Bulk properties (density, modulus, yield strength) are averages over the microstructure. They only apply if the component is large enough to contain a representative volume. When components are small (thin films, MEMS devices), the microstructure may contain only a few grains and bulk values may not apply."
        ],
        [
          "h3",
          "Bridging scales"
        ],
        [
          "p",
          "The central challenge: connecting scales. DFT predicts precipitate formation energies (atomic). Phase-field models predict microstructure evolution (micrometre). FEM calculates stress distributions (metre). Each handoff involves approximations. Getting them right is where the science lives."
        ],
        [
          "problem",
          "A copper wire has a grain size of 25 $\\mu$m. How many grains span the diameter of a 1 mm wire? Would you expect bulk property values to be reliable?",
          [
            [
              "p",
              "Grains spanning diameter: $1000/25 = 40$."
            ],
            [
              "p",
              "Cross-sectional area: $\\pi(500)^2 \\approx 7.85 \\times 10^5$ $\\mu$m$^2$. Grains per cross-section: $\\approx 1250$."
            ],
            [
              "p",
              "In a 1 cm length: $1250 \\times 400 = 500{,}000$ grains. Half a million grains is more than enough. If the wire were 25 $\\mu$m diameter (one grain wide), it might be a single crystal and bulk values would not apply."
            ]
          ]
        ]
      ],
      "related": [
        {
          "title": "The Structure-Property Tetrahedron",
          "url": "the-structure-property-processing-performance-tetrahedron"
        },
        {
          "title": "Crystallography",
          "url": "../crystallography/"
        },
        {
          "title": "Defects",
          "url": "../defects/"
        }
      ],
      "comments": [
        {
          "id": "ffc1fb67",
          "selectedText": "The atomic scale (0.1-1 nm)",
          "comment": "This is formatted wrong; should be in navy and header format",
          "name": "Juri",
          "votes": 0,
          "status": "integrated"
        }
      ]
    },
    {
      "id": "classes-of-materials",
      "number": "1.4",
      "title": "Classes of Materials",
      "description": "Metals, ceramics, polymers, and composites: what distinguishes them and where each excels.",
      "readingTime": "10 min",
      "intro": "The four classes of engineering materials differ in bonding, structure, and therefore properties. Understanding what gives each class its character is the first step toward choosing the right material for a job.",
      "body": [
        [
          "h3",
          "Metals"
        ],
        [
          "p",
          "Metallic bonding: delocalised electrons shared among positive ion cores. Non-directional bonding produces close-packed structures and gives metals their defining characteristics."
        ],
        [
          "p",
          "Free electrons make metals excellent electrical and thermal conductors. Copper: $5.96 \\times 10^7$ S/m. Glass: $\\sim 10^{-12}$ S/m. That is a factor of $10^{19}$."
        ],
        [
          "p",
          "Non-directional bonding means dislocations move easily (especially in FCC with 12 slip systems), making metals ductile. Copper can be drawn into wire; aluminium rolled into 6 $\\mu$m foil."
        ],
        [
          "p",
          "Typical ranges: density 2-20 g/cm$^3$, Young's modulus 40-400 GPa, yield strength 30-2000 MPa, melting point 234 K (Hg) to 3695 K (W)."
        ],
        [
          "h3",
          "Ceramics"
        ],
        [
          "p",
          "Ionic and/or covalent bonds. Both strong and directional or electrostatically constrained. Hard, stiff, high melting point, but brittle."
        ],
        [
          "p",
          "Dislocation motion is difficult: in ionic crystals, moving a dislocation pushes like-charged ions past each other. With few mobile dislocations, ceramics cannot plastically deform and shatter when overstressed."
        ],
        [
          "p",
          "High melting points: Al$_2$O$_3$ at 2072\u00b0C, ZrO$_2$ at 2715\u00b0C, SiC sublimes above 2700\u00b0C. Invaluable as refractories and thermal barrier coatings."
        ],
        [
          "p",
          "Most are electrical insulators (exceptions: SiC and AlN have high thermal conductivity through phonons). Some are functional: piezoelectric (PZT), ferroelectric (BaTiO$_3$), superconducting (YBCO)."
        ],
        [
          "h3",
          "Polymers"
        ],
        [
          "p",
          "Long-chain molecules with covalent backbones and weak intermolecular forces (van der Waals, hydrogen bonds). Low melting points (100-350\u00b0C), low stiffness (0.1-10 GPa), low density (0.9-2.2 g/cm$^3$)."
        ],
        [
          "p",
          "Main advantage: processability at low temperatures and pressures. Cheap, light, corrosion-resistant. Polyethylene costs about $1/kg and resists most acids."
        ],
        [
          "p",
          "Mechanical behaviour is complex: viscoelastic (response depends on strain rate), with a glass transition temperature $T_g$ separating brittle from rubbery behaviour."
        ],
        [
          "h3",
          "Composites"
        ],
        [
          "p",
          "Two or more materials combined for properties neither has alone. Carbon fibre reinforced polymer (CFRP): specific stiffness ~5x steel, specific strength ~10x. Dominates aerospace, racing, and high-end bicycles."
        ],
        [
          "p",
          "Other composites: concrete (ceramic aggregate in cement, reinforced with steel), cermets (ceramic particles in metal, for cutting tools), MMCs (Al + SiC particles for brake discs)."
        ],
        [
          "callout",
          "Ashby charts",
          "Michael Ashby at Cambridge developed a systematic way to compare materials: plot one property against another on logarithmic axes. Each class occupies a distinct region. A stiffness-density chart immediately shows that CFRP reaches a region no single-phase material can. Ashby charts are the standard tool for materials selection."
        ],
        [
          "h3",
          "Emerging categories"
        ],
        [
          "ul",
          [
            "<strong>Semiconductors</strong>: Si, GaAs, GaN. Small band gaps enabling electronics.",
            "<strong>Biomaterials</strong>: Ti implants, hydroxyapatite coatings, biodegradable polymer scaffolds.",
            "<strong>2D materials</strong>: Graphene, MoS$_2$, h-BN. Single-atom-thick with extraordinary properties."
          ]
        ],
        [
          "problem",
          "A pressure vessel must contain gas at 300 bar, operate between -40\u00b0C and 200\u00b0C, and be as light as possible. Which class of material would you choose?",
          [
            [
              "p",
              "Ceramics: ruled out by brittleness. Polymers: ruled out by temperature range and low strength."
            ],
            [
              "p",
              "Metal options: Al 2024-T6 ($\\sigma_y \\approx 470$ MPa, $\\rho = 2.78$), Ti-6Al-4V ($\\sigma_y \\approx 880$ MPa, $\\rho = 4.43$). Specific strength: Al 169, Ti 199 MPa/(g/cm$^3$)."
            ],
            [
              "p",
              "Composite: CFRP with high-$T_g$ epoxy. Specific strength >500 MPa/(g/cm$^3$). Lightest option but expensive and harder to inspect."
            ],
            [
              "p",
              "Cost-sensitive: aluminium. Weight-critical (aerospace): CFRP overwrapped on aluminium liner (type III/IV composite vessel, as used on hydrogen fuel cell vehicles)."
            ]
          ]
        ]
      ],
      "related": [
        {
          "title": "What is Materials Science?",
          "url": "what-is-materials-science"
        },
        {
          "title": "Materials Selection",
          "url": "materials-selection-design-thinking"
        },
        {
          "title": "Mechanical Properties",
          "url": "../mechanical-properties/"
        }
      ]
    },
    {
      "id": "materials-selection-design-thinking",
      "number": "1.5",
      "title": "Materials Selection & Design Thinking",
      "description": "How engineers choose materials: performance indices, trade-offs, and the Ashby method.",
      "readingTime": "10 min",
      "intro": "Choosing a material is a constrained optimisation problem. You need a set of properties, subject to constraints on cost, weight, temperature, and manufacturability. The Ashby method provides a systematic framework.",
      "body": [
        [
          "h3",
          "The selection problem"
        ],
        [
          "p",
          "There are roughly 160,000 engineering materials available. A designer cannot evaluate them all individually. The selection process must be systematic."
        ],
        [
          "p",
          "The starting point is function: what must the component do? A beam must support a bending load. A heat sink must conduct heat. A spring must store elastic energy. Each function translates into property requirements."
        ],
        [
          "p",
          "Properties alone are not enough. A titanium turbine blade is wonderful on paper but costs 100x more than steel. A diamond cutting tool is the hardest material but cannot machine steel (carbon dissolves in iron at high temperature). Selection always involves trade-offs."
        ],
        [
          "h3",
          "Performance indices"
        ],
        [
          "p",
          "A performance index is a combination of material properties that measures how well a material performs a specific function. For a lightweight stiff beam of length $L$, minimising mass at fixed stiffness gives:"
        ],
        [
          "eq",
          "M = \\frac{E^{1/3}}{\\rho}"
        ],
        [
          "derivation",
          "The index $E^{1/3}/\\rho$ for a light stiff beam comes from combining the stiffness constraint with the mass objective.",
          [
            [
              "p",
              "For a beam of fixed length, rectangular cross-section ($b$ fixed, $h$ free):"
            ],
            [
              "p",
              "Stiffness: $S = CEbh^3/(12L^3)$, so $h = (12SL^3/(CEb))^{1/3}$."
            ],
            [
              "p",
              "Mass: $m = \\rho bhL \\propto \\rho / E^{1/3}$. To minimise mass, maximise $E^{1/3}/\\rho$."
            ]
          ]
        ],
        [
          "h3",
          "Ashby charts"
        ],
        [
          "p",
          "An Ashby chart plots one property against another on logarithmic axes. The most common: Young's modulus vs density. Metals occupy the upper right (stiff, dense). Polymers: lower left (compliant, light). Ceramics: upper middle. Composites bridge between them."
        ],
        [
          "p",
          "A performance index $E^{1/3}/\\rho = C$ plots as a straight line of slope 3 on log-log axes. Materials on this line are equally good. Moving the line upward identifies better materials. Wood and CFRP dominate the light-stiff-beam metric. Aluminium and steel are similar. Lead is terrible."
        ],
        [
          "h3",
          "Constraints and trade-offs"
        ],
        [
          "p",
          "Real problems have multiple constraints: temperature range, availability, joinability, cost. Each eliminates candidates. After constraints, the remaining materials are ranked by the performance index."
        ],
        [
          "p",
          "When two objectives conflict (minimise weight AND minimise cost), there is a Pareto front: materials where you cannot improve one without worsening the other. CFRP is lightest but 10x the cost of steel. The right choice depends on the application."
        ],
        [
          "problem",
          "Calculate $E^{1/3}/\\rho$ for steel (210 GPa, 7.8 g/cm$^3$), aluminium (70 GPa, 2.7), and CFRP (140 GPa, 1.6). Which is best for a light stiff panel?",
          [
            [
              "p",
              "Steel: $210^{1/3}/7.8 = 5.94/7.8 = 0.76$"
            ],
            [
              "p",
              "Aluminium: $70^{1/3}/2.7 = 4.12/2.7 = 1.53$"
            ],
            [
              "p",
              "CFRP: $140^{1/3}/1.6 = 5.19/1.6 = 3.25$"
            ],
            [
              "p",
              "CFRP is best by 2x over aluminium and 4x over steel. This is why aircraft fuselages moved from aluminium (Boeing 767) to CFRP (Boeing 787)."
            ]
          ]
        ]
      ],
      "related": [
        {
          "title": "Classes of Materials",
          "url": "classes-of-materials"
        },
        {
          "title": "The Structure-Property Tetrahedron",
          "url": "the-structure-property-processing-performance-tetrahedron"
        },
        {
          "title": "Mechanical Properties",
          "url": "../mechanical-properties/"
        }
      ]
    }
  ]
}

File: content/modules/manufacturing.json (part 1 of 2)
{
  "module": {
    "id": "manufacturing",
    "number": 16,
    "title": "Manufacturing",
    "part": "IV",
    "partTitle": "Practice",
    "topic": "Manufacturing",
    "intro": "Turning raw materials into useful components. This module covers the principal routes by which metals and alloys are shaped, joined, treated and coated, from molten metal poured into a sand mould to laser powder-bed fusion building parts layer by layer."
  },
  "articles": [
    {
      "id": "casting-solidification-processing",
      "number": "16.1",
      "title": "Casting & Solidification Processing",
      "description": "Sand casting, die casting and investment casting: how molten metal fills a mould and solidifies, and what can go wrong.",
      "readingTime": "14 min",
      "intro": "Casting is the oldest metal-forming process and still one of the most versatile. Pour molten metal into a shaped cavity, let it solidify, remove the mould. The simplicity is deceptive. The physics of fluid flow, heat transfer and solidification shrinkage makes casting one of the most defect-prone manufacturing steps. Understanding the process means understanding the defects.",
      "body": [
        ["h3", "Why cast?"],
        ["p", "Casting can produce shapes that no other process can match economically. A V8 engine block, a ship's propeller, a turbine housing: all are cast. The process imposes few constraints on geometry, works with nearly any alloy, and scales from grams to hundreds of tonnes. The trade-off is that cast microstructures are coarser and more defect-prone than wrought ones. Porosity, segregation and residual stress are constant concerns."],

        ["h3", "Sand casting"],
        ["p", "Sand casting uses a pattern (usually wood, resin or metal) pressed into bonded sand to form the mould cavity. The mould is split into a cope (top half) and drag (bottom half). Cores of bonded sand create internal cavities. Molten metal enters through a runner system: a pouring basin, sprue, runners and gates sized to fill the cavity without turbulence."],
        ["p", "Sand casting is cheap for low volumes. Tooling cost is low. The penalty is surface finish and dimensional tolerance. Typical surface roughness is 12-25 $\\mu$m Ra. Dimensional tolerance is $\\pm$1.5 mm on a 300 mm dimension, roughly $\\pm$0.5%. Minimum wall thickness is about 5 mm for ferrous alloys."],
        ["p", "Solidification in a sand mould is slow because sand is a poor thermal conductor ($k \\approx 0.5$ W/m$\\cdot$K). A 50 mm section of cast iron takes 10-15 minutes to solidify. The resulting grain size is coarse, typically 1-5 mm. Mechanical properties are lower than for the same alloy in wrought form."],
        ["callout", "Chvorinov's rule", "Solidification time $t_s$ is proportional to the square of the volume-to-surface-area ratio: $t_s = B(V/A)^2$, where $B$ is a mould constant (typically 2-10 min/cm$^2$ for sand moulds). A sphere solidifies faster than a cube of the same volume because it has a lower $V/A$."],

        ["h3", "Die casting"],
        ["p", "Die casting forces molten metal under high pressure (10-175 MPa) into a steel mould (die). Fill times are short: 10-100 ms for a thin-walled aluminium part. The metal die conducts heat rapidly ($k \\approx 30$ W/m$\\cdot$K for H13 tool steel), so solidification is fast. Grain size is fine (50-200 $\\mu$m), surface finish is good (1-3 $\\mu$m Ra) and dimensional tolerance is tight ($\\pm$0.1 mm on 100 mm, roughly $\\pm$0.1%)."],
        ["p", "Die casting is economical for high volumes (typically above 10,000 parts) because die costs are high: $\\$$20,000-$\\$$200,000 for a multi-cavity die. Aluminium, zinc and magnesium alloys dominate. Ferrous alloys are rarely die-cast because their high melting points (above 1400$°$C) destroy steel dies rapidly."],
        ["p", "The main limitation is porosity. Air trapped during the violent fill produces gas porosity, and solidification shrinkage produces shrinkage porosity. Typical porosity in a high-pressure die casting is 1-5% by volume. This prevents heat treatment (pores expand and blister) and limits fatigue life. Vacuum-assisted die casting reduces porosity to below 1%."],

        ["h3", "Investment casting (lost-wax)"],
        ["p", "Investment casting produces the highest dimensional accuracy and surface finish of any casting process. A wax pattern is coated with ceramic slurry, dried, and the wax melted out to leave a thin ceramic shell mould. Metal is poured (often under vacuum for superalloys) and solidifies against the ceramic."],
        ["p", "Tolerances reach $\\pm$0.1 mm on 25 mm ($\\pm$0.4%). Surface roughness is 1.5-6 $\\mu$m Ra. Wall thickness can be as low as 1 mm. The process is used for turbine blades, orthopaedic implants, golf club heads and jewellery."],
        ["p", "Single-crystal turbine blades are made by investment casting with a grain selector or seed crystal at the base of the mould. Directional solidification from bottom to top, with a thermal gradient of 3-5$°$C/mm, eliminates grain boundaries. The CMSX-4 nickel superalloy blade in a jet engine operates at 1050$°$C with no grain boundaries to act as creep failure initiation sites."],

        ["h3", "Solidification: nucleation and growth"],
        ["p", "Solidification begins with nucleation. Homogeneous nucleation requires undercoolings of 100-300$°$C (observed only in carefully cleaned melts of small droplets). In practice, heterogeneous nucleation occurs on mould walls, oxide inclusions and deliberately added inoculants at undercoolings of just 1-10$°$C."],
        ["p", "Aluminium castings are inoculated with Al-5Ti-1B master alloy. The TiB$_2$ particles (diameter 1-5 $\\mu$m) are potent nucleation sites that refine the grain size from 5 mm down to 200 $\\mu$m. Grain refinement improves strength (Hall-Petch), ductility and resistance to hot tearing."],
        ["p", "After nucleation, crystals grow as dendrites: tree-like structures with primary arms in the direction of maximum heat flow and secondary arms branching at regular intervals. The secondary dendrite arm spacing (SDAS) $\\lambda_2$ depends on local solidification time $t_f$:"],
        ["eq", "\\lambda_2 = c\\,t_f^{1/3}"],
        ["p", "where $c$ is a constant (about 10 $\\mu$m$\\cdot$s$^{-1/3}$ for Al-Si alloys). Fast cooling (die casting, $t_f \\approx 1$ s) gives $\\lambda_2 \\approx 10$ $\\mu$m. Slow cooling (sand casting, $t_f \\approx 1000$ s) gives $\\lambda_2 \\approx 100$ $\\mu$m. Finer SDAS means better mechanical properties because microsegregation is on a shorter length scale and more easily homogenised."],

        ["h3", "Casting defects"],
        ["p", "Casting defects fall into several categories:"],
        ["ul", [
          "<strong>Shrinkage porosity.</strong> Most metals contract 3-7% by volume on solidification. If liquid metal cannot feed the last region to solidify, a void forms. Risers (reservoirs of liquid metal) are placed above thick sections to compensate.",
          "<strong>Gas porosity.</strong> Hydrogen solubility in aluminium drops from 0.69 mL/100g in the liquid to 0.036 mL/100g in the solid (at 660$°$C). The rejected gas forms spherical pores 0.1-5 mm in diameter. Degassing the melt with argon or nitrogen reduces hydrogen content to below 0.1 mL/100g.",
          "<strong>Hot tearing.</strong> If the casting is constrained as it cools, thermal contraction stresses can open cracks along grain boundaries where the last liquid film solidifies. Long, thin sections and re-entrant corners are vulnerable.",
          "<strong>Misruns and cold shuts.</strong> Metal that solidifies before filling the mould leaves an incomplete casting. Pour temperature must exceed the liquidus by 50-150$°$C (superheat) to ensure complete fill.",
          "<strong>Segregation.</strong> Solute is rejected into the liquid during solidification. The last-to-freeze regions (dendrite boundaries, section centres) are enriched. Manganese sulphide stringers in steel castings are a classic example."
        ]],

        ["h3", "Design rules for castings"],
        ["p", "Good casting design avoids isolated heavy sections (they form shrinkage cavities), ensures progressive solidification towards risers, and uses generous fillets at intersections to avoid stress concentrations and hot tears. Draft angles of 1-3$°$ allow pattern withdrawal in sand casting and ejection in die casting. Uniform wall thickness is the single most important design rule."],

        ["derivation", "Chvorinov's rule: $t_s = B(V/A)^2$.", [
          ["p", "Solidification is controlled by heat flow through the mould wall. The rate of heat extraction per unit area is approximately $q \\propto 1/\\sqrt{t}$ for a semi-infinite mould (the mould surface temperature rises, reducing the temperature gradient). Integrating, the total heat removed per unit area up to time $t$ goes as $\\sqrt{t}$."],
          ["p", "The total heat to be removed is proportional to the casting volume $V$. The surface area available for heat extraction is $A$. Setting the heat removed equal to the heat content:"],
          ["eq", "A \\cdot c_1 \\sqrt{t_s} = c_2 \\cdot V"],
          ["p", "Solving for $t_s$:"],
          ["eq", "t_s = B\\left(\\frac{V}{A}\\right)^2"],
          ["p", "where $B$ collects the thermal properties of the mould and the superheat and latent heat of the metal. For a green sand mould casting steel, $B \\approx 3$ min/cm$^2$."]
        ]],

        ["problem", "An aluminium alloy cylinder (diameter 100 mm, height 150 mm) is sand-cast. The mould constant $B = 4$ min/cm$^2$. Calculate the solidification time. If the cylinder is redesigned as a hollow tube (OD 100 mm, ID 60 mm, height 150 mm), what is the new solidification time?", [
          ["p", "Solid cylinder: $V = \\pi r^2 h = \\pi(5)^2(15) = 1178$ cm$^3$. $A = 2\\pi r h + 2\\pi r^2 = 2\\pi(5)(15) + 2\\pi(25) = 628$ cm$^2$."],
          ["p", "$V/A = 1178/628 = 1.88$ cm."],
          ["eq", "t_s = 4 \\times (1.88)^2 = 14.1 \\text{ min}"],
          ["p", "Hollow tube: $V = \\pi(5^2 - 3^2)(15) = \\pi(16)(15) = 754$ cm$^3$. The surface area now includes the inner surface: $A = 2\\pi(5)(15) + 2\\pi(3)(15) + 2\\pi(5^2 - 3^2) = 471 + 283 + 201 = 955$ cm$^2$."],
          ["p", "$V/A = 754/955 = 0.79$ cm."],
          ["eq", "t_s = 4 \\times (0.79)^2 = 2.5 \\text{ min}"],
          ["p", "The hollow tube solidifies 5.6 times faster. Less metal to solidify and more surface area to extract heat through. This also means finer SDAS and better properties."]
        ]]
      ],
      "related": [
        { "title": "Phase Diagrams & Lever Rule", "url": "../phase-transformations/phase-diagrams-lever-rule" },
        { "title": "Nucleation", "url": "../phase-transformations/nucleation" },
        { "title": "Heat Treatment", "url": "heat-treatment" }
      ]
    },
    {
      "id": "deformation-processing-rolling-forging-extrusion",
      "number": "16.2",
      "title": "Deformation Processing (Rolling, Forging, Extrusion)",
      "description": "Shaping metals by plastic deformation: the mechanics of rolling reduction, forging temperature windows and extrusion ratios.",
      "readingTime": "14 min",
      "intro": "Casting gives shape. Deformation processing gives shape and microstructure. When metal is rolled, forged or extruded, the grains are refined, porosity is closed and the texture is controlled. The result is a wrought product with properties that cast metal cannot match. The physics is straightforward: apply enough stress to exceed the yield strength, and the metal flows.",
      "body": [
        ["h3", "Hot and cold working"],
        ["p", "The boundary between hot and cold working is defined not by a fixed temperature but by a fraction of the melting point. Hot working occurs above about 0.5$T_m$ (in kelvin), where dynamic recovery and recrystallisation soften the material as fast as deformation hardens it. Cold working occurs below about 0.3$T_m$, where dislocation accumulation dominates and the metal strain-hardens."],
        ["p", "Lead ($T_m = 327°$C, or 600 K) recrystallises at room temperature (300 K = 0.5$T_m$). Deforming lead at 20$°$C is hot working. Steel ($T_m \\approx 1500°$C) must be heated above about 600$°$C before hot working begins. The distinction matters because hot-worked metal has equiaxed, recrystallised grains (low residual stress, moderate strength), while cold-worked metal has elongated, heavily dislocated grains (high residual stress, high strength, low ductility)."],

        ["h3", "Rolling"],
        ["p", "Rolling passes metal between two rotating rolls, reducing its thickness. It is the most common deformation process: over 90% of all steel is rolled at some stage. The two key parameters are the draft (reduction in thickness) and the rolling reduction:"],
        ["eq", "r = \\frac{h_0 - h_f}{h_0} = \\frac{\\Delta h}{h_0}"],
        ["p", "where $h_0$ is the entry thickness and $h_f$ is the exit thickness. A single pass through hot rolling mills typically achieves $r = 0.1$-$0.5$ (10-50% reduction). The total reduction from a 250 mm continuously cast slab to a 2 mm hot-rolled strip is about 99.2%, achieved in 15-20 passes."],
        ["p", "The roll applies a compressive stress. For the metal to be drawn into the roll gap by friction, the contact angle $\\alpha$ must not exceed the friction angle. The maximum draft in a single pass is:"],
        ["eq", "\\Delta h_{\\max} = \\mu^2 R"],
        ["p", "where $\\mu$ is the friction coefficient and $R$ is the roll radius. For hot rolling of steel with $\\mu = 0.4$ and $R = 300$ mm: $\\Delta h_{\\max} = 0.16 \\times 300 = 48$ mm. For cold rolling with lubricant ($\\mu = 0.05$, $R = 250$ mm): $\\Delta h_{\\max} = 0.625$ mm. This is why cold rolling uses small reductions per pass."],
        ["callout", "Volume constancy in rolling", "Plastic deformation conserves volume: $h_0 w_0 L_0 = h_f w_f L_f$. In sheet rolling, the width barely changes (plane strain), so the strip gets longer in proportion to the thickness reduction. A 50% reduction in thickness doubles the length. The exit speed is higher than the entry speed, and somewhere in the roll gap the strip speed exactly matches the roll surface speed. This is the neutral point."],

        ["h3", "Rolling force and power"],
        ["p", "The roll separating force determines the mill size and stiffness. For a simple estimate:"],
        ["eq", "F = \\bar{\\sigma}_f \\cdot w \\cdot L_p"],
        ["p", "where $\\bar{\\sigma}_f$ is the average flow stress of the metal in the roll gap, $w$ is the strip width and $L_p = \\sqrt{R \\cdot \\Delta h}$ is the projected contact length. For hot rolling of low-carbon steel ($\\bar{\\sigma}_f \\approx 150$ MPa) with $w = 1500$ mm, $R = 400$ mm and $\\Delta h = 30$ mm: $L_p = \\sqrt{400 \\times 30} = 110$ mm and $F = 150 \\times 1500 \\times 110 = 24.7$ MN (about 2500 tonnes). Hot strip mill housings are massive for good reason."],

        ["h3", "Forging"],
        ["p", "Forging compresses metal between dies. Open-die forging uses flat or simple-shaped dies; closed-die (impression) forging uses dies machined to the shape of the final part. Isothermal forging maintains the workpiece at constant temperature by heating the dies."],
        ["p", "Forging temperatures for common alloys:"],
        ["ul", [
          "Low-carbon steel: 1100-1250$°$C (0.77-0.86$T_m$).",
          "Stainless steel 304: 1050-1200$°$C.",
          "Aluminium 6061: 400-480$°$C (0.72-0.81$T_m$).",
          "Titanium Ti-6Al-4V: 900-960$°$C (below the $\\beta$-transus at 995$°$C for $\\alpha$+$\\beta$ forging).",
          "Nickel superalloy 718: 950-1050$°$C."
        ]],
        ["p", "Forging refines the grain structure. A cast billet with 5 mm grains, forged at 1200$°$C with 60% reduction, recrystallises to 50-200 $\\mu$m grains. The mechanical properties are markedly better: a forged 4340 steel crankshaft has 20-30% higher fatigue life than a cast one of the same composition. The grain flow follows the part shape, aligning grain boundaries parallel to the maximum stress direction."],
        ["p", "Forging pressure depends on the flow stress and the friction between workpiece and die. For a flat die with friction:"],
        ["eq", "p_{\\text{avg}} = \\sigma_f \\left(1 + \\frac{2\\mu a}{3h}\\right)"],
        ["p", "where $a$ is the half-width of the workpiece and $h$ is its height. The friction hill creates peak pressures at the centre of the die, which can reach 3-5 times the flow stress for thin, wide forgings."],

        ["h3", "Extrusion"],
        ["p", "Extrusion forces a billet through a die orifice to produce a constant cross-section profile. The process is particularly suited to aluminium because aluminium's low flow stress at elevated temperature (20-50 MPa at 450$°$C) and excellent surface oxide behaviour make it easy to extrude into complex hollow sections. About 80% of all extruded products are aluminium."],
        ["p", "The extrusion ratio $R_e$ is the ratio of billet cross-section to product cross-section. Typical values range from 10:1 to 100:1. The extrusion pressure is approximately:"],
        ["eq", "p = \\sigma_f \\ln R_e"],
        ["p", "For aluminium 6063 at 480$°$C ($\\sigma_f \\approx 25$ MPa) with $R_e = 50$: $p = 25 \\ln 50 = 98$ MPa. Real pressures are higher (150-200 MPa) due to friction and redundant work. A 2500-tonne extrusion press can push a 180 mm diameter billet through a die at 5-30 m/min."],
        ["p", "Steel extrusion is rare because the high flow stress and temperature (1100-1250$°$C) destroy steel dies rapidly. The Ugine-Sejournet process uses molten glass as a lubricant and thermal barrier, enabling extrusion of stainless steel and nickel alloys for seamless tubes and turbine shafts."],

        ["h3", "Texture and anisotropy"],
        ["p", "Deformation rotates grains towards preferred orientations. Cold-rolled copper develops a strong brass-type texture $\\{110\\}\\langle 112 \\rangle$ mixed with copper-type $\\{112\\}\\langle 111 \\rangle$. Cold-rolled BCC steel develops an $\\alpha$-fibre with $\\langle 110 \\rangle$ parallel to the rolling direction. Subsequent recrystallisation annealing produces new textures: the cube texture $\\{001\\}\\langle 100 \\rangle$ in aluminium, the gamma fibre $\\{111\\}\\langle uvw \\rangle$ in deep-drawing steel."],
        ["p", "Texture creates anisotropy. The Lankford coefficient (r-value) measures the ratio of width strain to thickness strain in a tensile test. For good deep drawability, $\\bar{r} > 1.5$ is needed, meaning the sheet resists thinning. Low-carbon steel with strong gamma fibre has $\\bar{r} = 1.5$-$2.2$, which is why steel beverage cans are deep-drawn while aluminium cans (with $\\bar{r} \\approx 0.7$) are drawn-and-ironed."],

        ["derivation", "Maximum draft in rolling: $\\Delta h_{\\max} = \\mu^2 R$.", [
          ["p", "For the strip to be pulled into the roll gap by friction, the horizontal component of the friction force must exceed the horizontal component of the normal force at the point of first contact."],
          ["p", "At the entry point, the contact angle $\\alpha$ satisfies $\\cos\\alpha = 1 - \\Delta h/(2R)$. The friction condition requires $\\mu \\geq \\tan\\alpha$. For small angles, $\\tan\\alpha \\approx \\alpha$ and $1 - \\cos\\alpha \\approx \\alpha^2/2$."],
          ["p", "Setting $\\mu = \\alpha$:"],
          ["eq", "\\frac{\\Delta h}{2R} = 1 - \\cos\\alpha \\approx \\frac{\\alpha^2}{2} = \\frac{\\mu^2}{2}"],
          ["eq", "\\Delta h_{\\max} = \\mu^2 R"]
        ]],

        ["problem", "A 200 mm thick steel slab is hot-rolled to 150 mm in one pass. Roll radius is 500 mm. (a) Calculate the rolling reduction and the minimum friction coefficient needed. (b) If the flow stress is 180 MPa and the strip width is 1200 mm, estimate the roll separating force.", [
          ["p", "(a) $r = (200 - 150)/200 = 0.25$ (25% reduction). Draft $\\Delta h = 50$ mm."],
          ["p", "From $\\Delta h_{\\max} = \\mu^2 R$: $\\mu_{\\min} = \\sqrt{\\Delta h / R} = \\sqrt{50/500} = \\sqrt{0.1} = 0.316$. This is achievable for hot rolling without lubricant ($\\mu \\approx 0.3$-$0.5$)."],
          ["p", "(b) Projected contact length: $L_p = \\sqrt{R \\cdot \\Delta h} = \\sqrt{500 \\times 50} = 158$ mm."],
          ["eq", "F = \\bar{\\sigma}_f \\cdot w \\cdot L_p = 180 \\times 1200 \\times 158 = 34.1 \\text{ MN}"],
          ["p", "That is about 3480 tonnes. A heavy-plate rolling mill must withstand this."]
        ]]
      ],
      "related": [
        { "title": "Plastic Deformation & Slip", "url": "../mechanical-properties/plastic-deformation-slip" },
        { "title": "Stress & Strain", "url": "../mechanical-properties/stress-strain-engineering-vs-true" },
        { "title": "Heat Treatment", "url": "heat-treatment" }
      ]
    },
    {
      "id": "powder-metallurgy-sintering",
      "number": "16.3",
      "title": "Powder Metallurgy & Sintering",
      "description": "Making components from metal powders: atomisation, compaction, sintering and the driving force for densification.",
      "readingTime": "13 min",
      "intro": "Some components cannot be made by casting or forging. Tungsten carbide cutting tools, porous bronze bearings, oxide-dispersion-strengthened superalloys: all require powder metallurgy. The idea is simple. Make a powder, press it into shape, then heat it until the particles bond together. The physics of sintering is diffusion, and the driving force is surface energy reduction.",
      "body": [
        ["h3", "Why powder metallurgy?"],
        ["p", "Powder metallurgy (PM) is used when other processes fail or are uneconomical. Four common reasons: (1) the material has too high a melting point for conventional casting (tungsten, $T_m = 3422°$C), (2) the microstructure requires a fine, uniform dispersion impossible to achieve by solidification (cemented carbides, ODS alloys), (3) the part has complex geometry suited to net-shape pressing (gears, cam lobes), or (4) controlled porosity is needed (self-lubricating bearings, filters)."],
        ["p", "The PM market is large. About 70% of PM parts go into automotive applications: connecting rods, synchroniser hubs, valve seat inserts. A typical family car contains 10-15 kg of PM parts."],

        ["h3", "Powder production"],
        ["p", "The properties of the final component depend critically on the powder. Key powder characteristics are particle size distribution, shape, apparent density and flowability."],
        ["ul", [
          "<strong>Gas atomisation.</strong> Molten metal is broken into droplets by a high-velocity gas jet (nitrogen or argon at 2-4 MPa). Droplets solidify in flight. Typical particle size: 10-150 $\\mu$m, spherical shape, good flowability. This is the standard route for steel, stainless steel and superalloy powders.",
          "<strong>Water atomisation.</strong> High-pressure water jets (10-20 MPa) break the metal stream. Particles are irregular in shape (rougher surface, better green strength after pressing). Size: 50-500 $\\mu$m. Cheaper than gas atomisation. Dominant for iron powder (over 1 million tonnes/year).",
          "<strong>Reduction of oxides.</strong> Iron powder is made by reducing iron ore or mill scale with hydrogen or carbon at 800-1000$°$C. The Hoganas sponge iron process produces porous, irregular particles well suited to pressing.",
          "<strong>Electrolysis.</strong> Copper and iron powders with dendritic morphology and high surface area, useful for high green strength."
        ]],

        ["h3", "Compaction"],
        ["p", "Powder is loaded into a hardened steel or carbide die and pressed uniaxially at 300-800 MPa. The powder particles deform and interlock to form a green compact with 75-90% of theoretical density. Green strength is low (5-25 MPa in tension) but sufficient for handling."],
        ["p", "Density is not uniform. Die-wall friction causes a pressure gradient: the region near the punch is denser than the region far from it. Double-acting presses (punches moving from both ends) improve uniformity. For parts longer than about 2.5 times their diameter, density gradients become unacceptable with uniaxial pressing."],
        ["p", "Cold isostatic pressing (CIP) applies pressure uniformly via a flexible rubber or polyurethane mould immersed in pressurised fluid (typically water at 100-400 MPa). This produces uniform green density for large or elongated parts. Hot isostatic pressing (HIP) applies pressure and temperature simultaneously (typically 100-200 MPa, 1000-1200$°$C for nickel superalloys) and achieves full density in a single step."],

        ["h3", "Sintering"],
        ["p", "Sintering heats the green compact to 0.7-0.9$T_m$ in a controlled atmosphere (hydrogen, nitrogen or vacuum). At this temperature, atoms diffuse across the contact points (necks) between particles. The necks grow, pores shrink, and the compact densifies. The driving force is the reduction in total surface energy."],
        ["p", "The sintering temperature and time for common systems: iron and steel, 1120-1150$°$C for 20-30 min; copper, 800-900$°$C for 15-20 min; tungsten carbide-cobalt, 1350-1500$°$C for 30-90 min (liquid-phase sintering, where the cobalt binder melts and wets the carbide grains); aluminium, 590-620$°$C for 20-30 min (just below the solidus at 630$°$C for pressed Al-Cu-Mg blends)."],
        ["p", "The initial stage of sintering involves neck growth between touching spheres. For two spheres of radius $R$, the neck radius $x$ grows by volume diffusion as:"],
        ["eq", "\\frac{x^5}{R^2} = \\frac{40 D_v \\gamma \\Omega t}{kT}"],
        ["p", "where $D_v$ is the volume diffusion coefficient, $\\gamma$ is the surface energy, $\\Omega$ is the atomic volume, and $t$ is time. The $x^5$ dependence means neck growth is initially rapid then slows. Surface diffusion dominates at short times (neck growth without densification); volume and grain boundary diffusion dominate later (neck growth with densification and pore shrinkage)."],
        ["callout", "Why sintering densifies", "A curved surface has a higher chemical potential than a flat one. The Gibbs-Thomson equation gives the excess: $\\Delta \\mu = 2\\gamma\\Omega / r$, where $r$ is the radius of curvature. At a neck between particles, the surface is concave ($r < 0$) and the chemical potential is lower. At the particle surface, the curvature is convex and the chemical potential is higher. Atoms diffuse from high to low chemical potential: from the particle surface (or grain boundary) into the neck. The pore shrinks."],

        ["h3", "Liquid-phase sintering"],
        ["p", "When one component melts during sintering, the liquid wets the solid particles and capillary forces pull them together. Densification is rapid. WC-Co cemented carbide is the classic example: cobalt melts at 1320$°$C (depending on dissolved W and C) and wets the WC grains. Sintering at 1380-1500$°$C for 30-60 min produces 99.5-99.9% dense material. The three stages are: (1) liquid redistribution and particle rearrangement (rapid densification in the first few minutes), (2) solution-reprecipitation (WC dissolves in Co, reprecipitates on larger grains, driving Ostwald ripening), and (3) final densification by pore elimination."],

        ["h3", "Sintered properties"],
        ["p", "Sintered parts typically reach 90-95% of theoretical density with conventional pressing and sintering. Porosity reduces mechanical properties. Tensile strength scales approximately as:"],
        ["eq", "\\sigma = \\sigma_0 \\left(\\frac{\\rho}{\\rho_0}\\right)^n"],
        ["p", "where $\\rho / \\rho_0$ is the relative density and $n \\approx 3$-$6$. A sintered iron part at 90% density has only about 60-75% of the tensile strength of fully dense wrought iron. Fatigue performance is worse: pores are stress concentrators."],
        ["p", "To achieve full density, secondary operations are used: re-pressing (coining), infiltration (filling pores with a lower-melting-point metal such as copper in iron), or hot isostatic pressing. Powder-forging combines sintering and forging: the sintered preform is hot-forged to full density in a single blow. This route produces automotive connecting rods at a rate of 1000 per hour."],

        ["derivation", "Surface energy as the driving force for sintering.", [
          ["p", "Consider $N$ spherical particles of radius $R$ with surface energy $\\gamma$. The total surface area is $4\\pi R^2 N$. After sintering to full density, the surface area reduces to the external surface of the component, which is negligible by comparison."],
          ["p", "The reduction in surface energy is:"],
          ["eq", "\\Delta G \\approx -4\\pi R^2 N \\gamma"],
          ["p", "For 1 kg of iron powder ($\\rho = 7870$ kg/m$^3$, $R = 50$ $\\mu$m, $\\gamma = 2.4$ J/m$^2$): the number of particles $N = m / (\\rho \\cdot 4\\pi R^3/3) = 1 / (7870 \\times 5.24 \\times 10^{-13}) = 2.43 \\times 10^8$."],
          ["eq", "\\Delta G = 4\\pi (50 \\times 10^{-6})^2 \\times 2.43 \\times 10^8 \\times 2.4 = 18.3 \\text{ J}"],
          ["p", "Only 18 J to sinter 1 kg of powder. The driving force is tiny, which is why sintering requires high temperatures (to provide sufficient atomic mobility via diffusion)."]
        ]],

        ["problem", "A PM gear is pressed from water-atomised iron powder to a green density of 6.8 g/cm$^3$ and sintered at 1120$°$C. Theoretical density of iron is 7.87 g/cm$^3$. (a) What is the relative density and the porosity? (b) If the strength scales as $(\\rho/\\rho_0)^4$ and fully dense iron has UTS = 300 MPa, estimate the sintered UTS.", [
          ["p", "(a) Relative density: $\\rho / \\rho_0 = 6.8 / 7.87 = 0.864$ (86.4%). Porosity = $1 - 0.864 = 0.136$ (13.6%)."],
          ["p", "(b) UTS $= 300 \\times (0.864)^4 = 300 \\times 0.558 = 167$ MPa."],
          ["p", "This is a significant knockdown. To reach the full 300 MPa, the part would need to be HIPped, infiltrated with copper, or powder-forged to close the remaining porosity."]
        ]]
      ],
      "related": [
        { "title": "Diffusion", "url": "../diffusion/ficks-first-second-laws" },
        { "title": "Additive Manufacturing", "url": "additive-manufacturing" },
        { "title": "Surface Engineering & Coatings", "url": "surface-engineering-coatings" }
      ]
    },
    {
      "id": "joining-welding-brazing-adhesives",
      "number": "16.4",
      "title": "Joining (Welding, Brazing, Adhesives)",
      "description": "Fusion welding, solid-state welding, brazing and adhesive bonding: metallurgy of the joint and why welds crack.",
      "readingTime": "14 min",
      "intro": "Almost every engineered structure is an assembly of parts. The joint is frequently the weakest link. Welding melts and re-solidifies metal, creating a cast microstructure in the fusion zone surrounded by a heat-affected zone where the base metal has been altered. Brazing avoids melting the base metal. Adhesives avoid metallurgical changes entirely. Each approach trades off strength, temperature capability and cost.",
      "body": [
        ["h3", "Fusion welding"],
        ["p", "Fusion welding melts the base metal (and often a filler metal) to form a joint. The most common processes:"],
        ["ul", [
          "<strong>Gas metal arc welding (GMAW/MIG).</strong> A consumable wire electrode is fed continuously through a torch. An electric arc (150-400 A, 18-32 V) melts the wire and base metal. Shielding gas (argon, CO$_2$ or a mix) protects the weld pool from oxidation. Deposition rate: 3-8 kg/h. Widely used for steel, aluminium and stainless steel.",
          "<strong>Gas tungsten arc welding (GTAW/TIG).</strong> A non-consumable tungsten electrode creates the arc. Filler wire is added manually. Inert gas shielding (argon or helium). Lower deposition rate (0.5-2 kg/h) but superior control and weld quality. Used for thin sections, root passes, and reactive metals (titanium, zirconium).",
          "<strong>Submerged arc welding (SAW).</strong> The arc is submerged under a layer of granular flux. High deposition rate (10-25 kg/h), deep penetration. Used for thick-section steel: shipbuilding, pressure vessels, pipeline girth welds.",
          "<strong>Laser welding.</strong> A focused laser beam (1-20 kW fibre or disc laser) produces a narrow, deep weld with a small heat-affected zone. Travel speeds of 1-10 m/min. Keyhole mode penetration up to 20 mm in steel. Used for automotive body-in-white (0.7-1.5 mm sheet at 5-8 m/min)."
        ]],

        ["h3", "Weld metallurgy"],
        ["p", "The fusion zone is essentially a small casting. Metal melts, mixes and re-solidifies. Solidification is epitaxial: crystals grow from the partially melted grains at the fusion boundary, inheriting their orientation. Growth is columnar, directed towards the weld centre line. The resulting microstructure is dendritic with composition gradients (microsegregation) just like a casting."],
        ["p", "The heat-affected zone (HAZ) is the region where the base metal was heated above some critical temperature but did not melt. In carbon steel, the HAZ contains several sub-zones:"],
        ["ul", [
          "<strong>Coarse-grained HAZ</strong> (peak temperature 1100-1500$°$C): austenite grains grow to 100-300 $\\mu$m. On cooling, these transform to bainite or martensite depending on cooling rate and carbon equivalent. This is the most brittle region.",
          "<strong>Fine-grained HAZ</strong> (peak temperature 900-1100$°$C): full austenitisation with limited grain growth. Fine, tough microstructure on cooling.",
          "<strong>Intercritical HAZ</strong> (peak temperature 720-900$°$C): partial austenitisation. Some regions transform; others do not. Can produce local hard spots.",
          "<strong>Sub-critical HAZ</strong> (peak temperature below 720$°$C): no phase transformation but possible tempering of any prior martensite, or ageing of precipitation-hardened alloys."
        ]],

        ["h3", "Weldability and the carbon equivalent"],
        ["p", "The risk of hydrogen-induced cold cracking in the HAZ depends on the hardenability of the steel. The carbon equivalent (CE) is an empirical measure:"],
        ["eq", "CE = C + \\frac{Mn}{6} + \\frac{Cr + Mo + V}{5} + \\frac{Ni + Cu}{15}"],
        ["p", "If $CE < 0.4$, the steel is readily weldable with minimal preheat. If $CE > 0.5$, preheat to 100-200$°$C is required to slow the cooling rate and avoid martensite formation. A typical structural steel S355 has $CE \\approx 0.42$ and needs mild preheat for thick sections."],
        ["callout", "Hydrogen cracking", "Hydrogen dissolves in the arc atmosphere, enters the weld pool, and diffuses to the HAZ. If the HAZ transforms to martensite (hard, brittle), the trapped hydrogen causes delayed cracking hours or days after welding. Prevention: use low-hydrogen electrodes (< 5 mL H$_2$/100g deposited metal), preheat to slow cooling, and apply post-weld hydrogen bake-out at 200-300$°$C for 2-4 hours."],

        ["h3", "Residual stress and distortion"],
        ["p", "The weld metal contracts on cooling while the surrounding base metal constrains it. The result is tensile residual stress in the weld, often reaching the yield strength of the material (250-500 MPa in structural steel). Compressive residual stress exists in the base metal to maintain equilibrium. These residual stresses cause distortion (angular distortion of 1-5$°$ in a single-pass butt weld), increase the risk of fatigue failure and promote stress corrosion cracking."],
        ["p", "Post-weld heat treatment (PWHT) at 580-650$°$C for 1-2 hours per 25 mm of thickness relaxes residual stresses by creep. The stress drops to 10-30% of its original value. PWHT is mandatory for thick-section pressure vessels under codes like ASME VIII and PD 5500."],

        ["h3", "Solid-state welding"],
        ["p", "Some processes join metals without melting. Friction stir welding (FSW) uses a rotating tool (1000-2000 rpm) plunged into the joint. Frictional heating raises the temperature to 80-90% of the solidus (about 450-500$°$C for aluminium alloys). The softened metal is stirred around the tool to form a fine-grained joint. FSW produces 5-10 $\\mu$m equiaxed grains in the stir zone compared to 50-100 $\\mu$m in a fusion weld. Tensile strength retention is 80-95% of the base metal compared to 60-75% for MIG welds of heat-treatable aluminium alloys (2xxx, 6xxx, 7xxx)."],
        ["p", "FSW is used for aerospace structures (Eclipse 500 fuselage, Hitachi railway car bodies), shipbuilding and Apple laptop enclosures. The joint is solid-state, so solidification defects (porosity, hot cracking) are eliminated."],

        ["h3", "Brazing"],
        ["p", "Brazing joins metals using a filler that melts above 450$°$C but below the solidus of the base metals. The filler is drawn into the joint by capillary action. Joint clearances of 0.025-0.15 mm are optimal. Common brazing alloys: Ag-Cu-Zn (melting range 620-780$°$C, for steel and copper), Cu-P (710-925$°$C, self-fluxing on copper), Ni-Cr-B (970-1080$°$C, for superalloy turbine components in vacuum furnaces)."],
        ["p", "Brazed joints are strong in shear but weak in peel. A well-made silver-brazed joint in steel achieves shear strengths of 200-400 MPa. Brazing is preferred for joining dissimilar metals and for assemblies that cannot tolerate the distortion of welding."],

        ["h3", "Adhesive bonding"],
        ["p", "Structural adhesives (epoxies, acrylics, polyurethanes) bond metals without heat or metallurgical change. Shear strengths of 20-40 MPa for epoxies, 15-30 MPa for polyurethanes. These are low compared to welds, but adhesives distribute load over the entire bond area, avoiding the stress concentration at a weld toe."],
        ["p", "Surface preparation is critical. Aluminium is typically degreased, etched in chromic-sulphuric acid or treated with a sol-gel primer. Bond durability in humid environments is the main limitation. Aerospace uses phosphoric acid anodising of aluminium followed by a corrosion-inhibiting primer (BR 127) to achieve bond lifetimes exceeding 30 years."],

        ["derivation", "The heat input and cooling rate in arc welding.", [
          ["p", "The net heat input per unit length of weld is:"],
          ["eq", "H = \\frac{\\eta V I}{v}"],
          ["p", "where $V$ is arc voltage, $I$ is current, $v$ is travel speed and $\\eta$ is the arc efficiency (0.70-0.85 for GMAW, 0.50-0.70 for GTAW, 0.90-0.99 for SAW)."],
          ["p", "For GMAW of steel at 280 A, 28 V, 6 mm/s, $\\eta = 0.80$:"],
          ["eq", "H = \\frac{0.80 \\times 28 \\times 280}{6} = 1045 \\text{ J/mm}"],
          ["p", "The cooling rate at 540$°$C (relevant for martensite formation) depends on the heat input and plate thickness. The Rosenthal thin-plate solution gives a cooling rate inversely proportional to $H$: higher heat input means slower cooling, less martensite and lower HAZ hardness."]
        ]],

        ["problem", "A structural steel plate (20 mm thick, $CE = 0.45$) is butt-welded by GMAW at 300 A, 30 V, 5 mm/s with arc efficiency 0.80. (a) Calculate the heat input. (b) Should preheat be used?", [
          ["p", "(a) $H = \\eta V I / v = 0.80 \\times 30 \\times 300 / 5 = 1440$ J/mm."],
          ["p", "(b) With $CE = 0.45$, the steel is in the marginal range (0.40-0.50). For a 20 mm thick plate, the cooling rate is moderate at this heat input. BS EN 1011-2 recommends a preheat of 75-100$°$C for this combination of CE, thickness and hydrogen level."],
          ["p", "Without preheat, the coarse-grained HAZ will likely contain some martensite, raising the risk of hydrogen cracking. With 75$°$C preheat, the cooling rate decreases sufficiently to produce bainite instead."]
        ]]
      ],
      "related": [
