Repository: workingwithatoms1/workingwithatoms1.github.io

File: content/modules/mathematical-methods.json
{
  "module": {
    "id": "mathematical-methods",
    "number": 19,
    "title": "Mathematical Methods",
    "part": "S",
    "partTitle": "Supporting Modules",
    "topic": "Mathematical Methods",
    "intro": ""
  },
  "articles": [
    {
      "id": "vectors-tensors-matrix-algebra",
      "number": "19.1",
      "title": "Vectors, Tensors & Matrix Algebra",
      "description": "",
      "readingTime": "— min",
      "intro": "",
      "body": [],
      "related": []
    },
    {
      "id": "ordinary-partial-differential-equations",
      "number": "19.2",
      "title": "Ordinary & Partial Differential Equations",
      "description": "",
      "readingTime": "— min",
      "intro": "",
      "body": [],
      "related": []
    },
    {
      "id": "fourier-analysis",
      "number": "19.3",
      "title": "Fourier Analysis",
      "description": "",
      "readingTime": "— min",
      "intro": "",
      "body": [],
      "related": []
    },
    {
      "id": "statistical-mechanics-fundamentals",
      "number": "19.4",
      "title": "Statistical Mechanics Fundamentals",
      "description": "",
      "readingTime": "— min",
      "intro": "",
      "body": [],
      "related": []
    },
    {
      "id": "numerical-methods-discretisation",
      "number": "19.5",
      "title": "Numerical Methods & Discretisation",
      "description": "",
      "readingTime": "— min",
      "intro": "",
      "body": [],
      "related": []
    },
    {
      "id": "symmetry-group-theory",
      "number": "19.6",
      "title": "Symmetry & Group Theory",
      "description": "",
      "readingTime": "— min",
      "intro": "",
      "body": [],
      "related": []
    }
  ]
}

File: content/modules/mechanical-properties.json (part 1 of 2)
{
  "module": {
    "id": "mechanical-properties",
    "number": 8,
    "title": "Mechanical Properties",
    "part": "II",
    "partTitle": "Properties & Behaviour",
    "topic": "Mechanical Properties",
    "intro": "How materials respond to force, and why they eventually fail. This module connects atomic bonding and crystal defects to the macroscopic quantities engineers measure: stiffness, strength, toughness and resistance to fatigue, fracture and creep."
  },
  "articles": [
    {
      "id": "stress-strain-engineering-vs-true",
      "number": "8.1",
      "title": "Stress & Strain (Engineering vs True)",
      "description": "Defining the fundamental quantities of mechanical testing, and why there are two versions of each.",
      "readingTime": "12 min",
      "intro": "Before we can discuss what a material does under load, we need a precise language for force and deformation. Stress and strain provide that language. The choice between engineering and true definitions matters more than most textbooks admit.",
      "body": [
        ["h3", "Force, stress and why we need both"],
        ["p", "A steel cable and a steel wire can carry very different loads, but the steel is the same steel. Force alone does not characterise a material. Stress does. Stress is force per unit area, and it removes the geometry of the specimen from the picture, leaving only the material's response."],
        ["p", "The SI unit of stress is the pascal (Pa = N/m$^2$). In practice, materials scientists work in megapascals (MPa) or gigapascals (GPa). The yield stress of pure annealed copper is about 70 MPa. For a high-strength steel it is 1000 MPa or more. The elastic modulus of diamond is 1220 GPa."],

        ["h3", "Engineering stress and strain"],
        ["p", "In a standard tensile test, a specimen of initial cross-sectional area $A_0$ and initial gauge length $L_0$ is pulled. The engineering stress $\\sigma_e$ and engineering strain $\\varepsilon_e$ are defined with respect to these original dimensions:"],
        ["eq", "\\sigma_e = \\frac{F}{A_0}, \\qquad \\varepsilon_e = \\frac{L - L_0}{L_0} = \\frac{\\Delta L}{L_0}"],
        ["p", "These definitions are convenient because $A_0$ and $L_0$ are measured once, before the test begins. Every subsequent force reading converts directly to a stress. The engineering stress-strain curve is what a tensile testing machine produces."],
        ["p", "The curve for a typical low-carbon steel shows: (1) a linear elastic region with slope equal to Young's modulus $E$, (2) a yield point near 250 MPa where permanent deformation begins, (3) strain hardening as the stress rises to an ultimate tensile strength (UTS) near 400 MPa, (4) necking, where deformation localises into a narrow band, and (5) fracture."],

        ["h3", "The problem with engineering stress"],
        ["p", "Engineering stress divides by $A_0$, the original area. But as a specimen stretches, its cross-section shrinks. After necking, the local area may be half of $A_0$. The true force per unit area at the neck is much higher than $\\sigma_e$ suggests. The engineering stress-strain curve actually decreases after the UTS, which creates the false impression that the material is getting weaker. It is not. The material is still strain-hardening. The apparent drop is an artefact of dividing by the wrong area."],

        ["h3", "True stress and true strain"],
        ["p", "True stress and true strain use the instantaneous dimensions:"],
        ["eq", "\\sigma_t = \\frac{F}{A}, \\qquad \\varepsilon_t = \\int_{L_0}^{L} \\frac{dL}{L} = \\ln\\frac{L}{L_0}"],
        ["p", "True strain (also called logarithmic or Hencky strain) is the integral of infinitesimal extensions. It has a crucial advantage: true strains are additive. If you stretch a bar from length 1 to 2, then from 2 to 3, the total true strain is $\\ln 3$, which equals $\\ln 2 + \\ln(3/2)$. Engineering strains are not additive in this way."],
        ["callout", "Conversion formulae", "Assuming uniform deformation and constant volume ($A_0 L_0 = AL$): $\\sigma_t = \\sigma_e(1 + \\varepsilon_e)$ and $\\varepsilon_t = \\ln(1 + \\varepsilon_e)$. These break down once necking begins, because deformation is no longer uniform."],
        ["p", "After necking, the only way to obtain true stress is to measure the actual cross-sectional area, either by photographing the specimen or by using the Bridgman correction for the triaxial stress state that develops in the neck."],

        ["h3", "The constant-volume assumption"],
        ["derivation", "During plastic deformation, volume is conserved: $A_0 L_0 = A L$. This gives $A = A_0 L_0 / L = A_0 / (1 + \\varepsilon_e)$.", [
          ["p", "Plastic deformation proceeds by the motion of dislocations, which shuffles atoms without changing the average interatomic spacing. The density of a metal barely changes during plastic straining (typically less than 0.1%), so the volume remains constant."],
          ["p", "From $AL = A_0 L_0$:"],
          ["eq", "A = \\frac{A_0 L_0}{L} = \\frac{A_0}{L/L_0} = \\frac{A_0}{1 + \\varepsilon_e}"],
          ["p", "Therefore:"],
          ["eq", "\\sigma_t = \\frac{F}{A} = \\frac{F}{A_0}(1 + \\varepsilon_e) = \\sigma_e(1 + \\varepsilon_e)"],
          ["p", "This is not valid in the elastic regime, where volume changes by a small amount determined by Poisson's ratio. For metals with $\\nu \\approx 0.3$, the elastic volume change is small enough that the error is negligible at typical engineering strains."]
        ]],

        ["h3", "Why the distinction matters"],
        ["p", "For small strains (below about 1%), the two definitions are nearly identical. For large plastic strains, they diverge significantly. A specimen at engineering strain 1.0 (doubled in length) has true strain $\\ln 2 = 0.693$. The engineering stress may be falling while the true stress is still rising."],
        ["p", "Constitutive models for plastic deformation, such as the power-law hardening relation $\\sigma_t = K \\varepsilon_t^n$, are always written in true quantities. The Considere criterion for the onset of necking is $d\\sigma_t / d\\varepsilon_t = \\sigma_t$, which states that necking begins when the rate of strain hardening can no longer compensate for the reduction in cross-sectional area."],

        ["h3", "The Considere criterion"],
        ["p", "The maximum in the engineering stress-strain curve (the UTS) corresponds to the onset of diffuse necking. At this point, the load $F = \\sigma_t A$ reaches a maximum, so $dF = 0$:"],
        ["eq", "dF = A\\,d\\sigma_t + \\sigma_t\\,dA = 0"],
        ["p", "Using $dA/A = -d\\varepsilon_t$ (from constant volume), this gives:"],
        ["eq", "\\frac{d\\sigma_t}{d\\varepsilon_t} = \\sigma_t"],
        ["p", "For power-law hardening $\\sigma_t = K\\varepsilon_t^n$, necking begins at $\\varepsilon_t = n$. A material with $n = 0.2$ (typical of a low-carbon steel) necks at 20% true strain. Aluminium alloys with $n = 0.05$ neck much earlier, which is why they are harder to deep-draw."],

        ["h3", "Other stress states"],
        ["p", "Tension is one loading mode. Materials also experience compression, shear, bending and torsion. The general stress state at a point is described by a symmetric $3 \\times 3$ tensor with six independent components: three normal stresses ($\\sigma_{11}$, $\\sigma_{22}$, $\\sigma_{33}$) and three shear stresses ($\\tau_{12}$, $\\tau_{13}$, $\\tau_{23}$). We will need this tensor description when we discuss yield criteria in article 8.3."],

        ["problem", "A cylindrical copper specimen ($A_0 = 50$ mm$^2$, $L_0 = 100$ mm) is pulled to a length of 130 mm with a force of 18 kN, assuming uniform deformation. Calculate the engineering stress and strain, the true stress and strain, and verify the conversion formulae.", [
          ["p", "Engineering stress: $\\sigma_e = F/A_0 = 18000 / 50 = 360$ MPa."],
          ["p", "Engineering strain: $\\varepsilon_e = (130 - 100)/100 = 0.30$."],
          ["p", "True strain: $\\varepsilon_t = \\ln(1 + 0.30) = \\ln(1.30) = 0.262$."],
          ["p", "True stress: $\\sigma_t = 360 \\times (1 + 0.30) = 468$ MPa."],
          ["p", "Check: from constant volume, $A = 50/(1.30) = 38.46$ mm$^2$. True stress $= 18000/38.46 = 468$ MPa. Consistent."]
        ]]
      ],
      "related": [
        { "title": "Elasticity & Elastic Moduli", "url": "elasticity-elastic-moduli" },
        { "title": "Plastic Deformation & Slip", "url": "plastic-deformation-slip" },
        { "title": "Bond Energy & Force Curves", "url": "../bonding/bond-energy-interatomic-spacing-force-curves" }
      ]
    },
    {
      "id": "elasticity-elastic-moduli",
      "number": "8.2",
      "title": "Elasticity & Elastic Moduli",
      "description": "Reversible deformation, Hooke's law, and the physical origin of stiffness in the interatomic potential.",
      "readingTime": "14 min",
      "intro": "Elastic deformation is reversible. Remove the load and the material returns to its original shape. The stiffness of a material is set by the curvature of its interatomic potential, which is why elastic moduli are nearly impossible to change by alloying or heat treatment.",
      "body": [
        ["h3", "Hooke's law"],
        ["p", "In the elastic regime, stress is proportional to strain:"],
        ["eq", "\\sigma = E \\varepsilon"],
        ["p", "The constant of proportionality $E$ is Young's modulus. It has units of stress (Pa) and represents the stiffness of the material. Some representative values at room temperature: steel 210 GPa, aluminium 70 GPa, copper 130 GPa, titanium 116 GPa, glass 70 GPa, polyethylene 1 GPa, rubber 0.01 GPa. These span five orders of magnitude. The differences trace back to bonding."],
        ["p", "Young's modulus is not the only elastic constant. Under uniaxial tension, a bar gets longer but also gets thinner. The ratio of lateral contraction to axial extension is Poisson's ratio:"],
        ["eq", "\\nu = -\\frac{\\varepsilon_{\\text{lateral}}}{\\varepsilon_{\\text{axial}}}"],
        ["p", "For most metals, $\\nu$ is between 0.25 and 0.35 (steel: 0.29, aluminium: 0.33, copper: 0.34). Rubber approaches 0.50, the value for an incompressible material. Cork is close to 0, which is why it works as a bottle stopper: it compresses axially without expanding laterally."],

        ["h3", "The elastic moduli"],
        ["p", "An isotropic material has only two independent elastic constants. Any two suffice to derive all others. The four commonly used moduli are:"],
        ["ul", [
          "<strong>Young's modulus</strong> $E$: resistance to uniaxial tension or compression.",
          "<strong>Shear modulus</strong> $G$ (or $\\mu$): resistance to shear. $G = E / [2(1+\\nu)]$.",
          "<strong>Bulk modulus</strong> $K$: resistance to uniform compression. $K = E / [3(1-2\\nu)]$.",
          "<strong>Poisson's ratio</strong> $\\nu$: lateral contraction per unit axial extension."
        ]],
        ["p", "For steel ($E = 210$ GPa, $\\nu = 0.29$): $G = 81$ GPa and $K = 167$ GPa. Note that $K > E > G$ is typical. Materials resist volumetric compression more than they resist tension, and they resist tension more than shear. This ordering makes physical sense: shearing atoms past each other is easier than forcing them closer together."],

        ["h3", "Physical origin of elastic moduli"],
        ["p", "The elastic modulus is determined by interatomic forces. Near the equilibrium spacing $r_0$, the potential energy $U(r)$ can be expanded as a Taylor series:"],
        ["eq", "U(r) \\approx U(r_0) + \\frac{1}{2}\\left(\\frac{d^2 U}{dr^2}\\right)_{r_0}(r - r_0)^2 + \\cdots"],
        ["p", "The first derivative vanishes at equilibrium. The second derivative is the spring constant of the bond. Young's modulus is proportional to this curvature divided by the equilibrium spacing:"],
        ["eq", "E \\approx \\frac{1}{r_0}\\left(\\frac{d^2 U}{dr^2}\\right)_{r_0}"],
        ["p", "Deep, narrow potential wells (strong, stiff bonds) give high moduli. Shallow, broad wells (weak bonds) give low moduli. Diamond has the deepest well (short, strong covalent C-C bonds) and the highest modulus. Metals have moderately deep wells. Polymers are soft because their elasticity comes from straightening tangled chains, not stretching bonds."],
        ["callout", "Why alloying barely changes E", "Adding 0.8% carbon to iron raises the yield strength from 100 to 400 MPa but changes $E$ by less than 1%. Elastic moduli depend on the bond stiffness, which is set by the electronic structure of the atoms. Alloying, cold work, precipitation hardening and grain refinement all impede dislocation motion (plastic deformation) but barely affect the interatomic potential."],

        ["h3", "Anisotropic elasticity"],
        ["p", "Real crystals are not isotropic. A single crystal of copper has $E_{\\langle 111 \\rangle} = 191$ GPa along the $\\langle 111 \\rangle$ direction and $E_{\\langle 100 \\rangle} = 67$ GPa along $\\langle 100 \\rangle$, nearly a factor of three difference. Iron shows a similar anisotropy: 283 GPa along $\\langle 111 \\rangle$ versus 125 GPa along $\\langle 100 \\rangle$."],
        ["p", "The full description of anisotropic elasticity uses the stiffness tensor $C_{ijkl}$, a fourth-rank tensor with up to 21 independent components (for triclinic symmetry). Cubic crystals have three independent constants: $C_{11}$, $C_{12}$ and $C_{44}$. The Zener anisotropy ratio $A = 2C_{44}/(C_{11} - C_{12})$ measures the departure from isotropy; $A = 1$ is isotropic. Copper has $A = 3.21$, iron has $A = 2.41$, tungsten has $A = 1.00$ (almost perfectly isotropic)."],
        ["p", "Polycrystalline metals, with randomly oriented grains, average over all directions. The Voigt (upper) and Reuss (lower) bounds bracket the effective modulus; the Hill average (their arithmetic mean) is commonly used. For polycrystalline copper, the Hill average gives $E \\approx 130$ GPa, which falls between the single-crystal extremes of 67 and 191 GPa."],

        ["h3", "Generalised Hooke's law"],
        ["p", "In three dimensions, the stress and strain tensors are related by:"],
        ["eq", "\\sigma_{ij} = C_{ijkl}\\,\\varepsilon_{kl}"],
        ["p", "Using Voigt notation (replacing pairs of indices with single indices: $11 \\to 1$, $22 \\to 2$, $33 \\to 3$, $23 \\to 4$, $13 \\to 5$, $12 \\to 6$), this becomes a $6 \\times 6$ matrix equation. For a cubic crystal:"],
        ["eq", "\\begin{pmatrix} \\sigma_1 \\\\ \\sigma_2 \\\\ \\sigma_3 \\\\ \\sigma_4 \\\\ \\sigma_5 \\\\ \\sigma_6 \\end{pmatrix} = \\begin{pmatrix} C_{11} & C_{12} & C_{12} & 0 & 0 & 0 \\\\ C_{12} & C_{11} & C_{12} & 0 & 0 & 0 \\\\ C_{12} & C_{12} & C_{11} & 0 & 0 & 0 \\\\ 0 & 0 & 0 & C_{44} & 0 & 0 \\\\ 0 & 0 & 0 & 0 & C_{44} & 0 \\\\ 0 & 0 & 0 & 0 & 0 & C_{44} \\end{pmatrix} \\begin{pmatrix} \\varepsilon_1 \\\\ \\varepsilon_2 \\\\ \\varepsilon_3 \\\\ \\varepsilon_4 \\\\ \\varepsilon_5 \\\\ \\varepsilon_6 \\end{pmatrix}"],

        ["h3", "Temperature dependence"],
        ["p", "Elastic moduli decrease with increasing temperature, typically by 3-5% per 100 K for metals. This is because thermal expansion increases the interatomic spacing, moving atoms away from the minimum of the potential well where the curvature is greatest. Steel at 500°C has $E \\approx 180$ GPa compared to 210 GPa at room temperature. Turbine blade alloys must maintain stiffness at 1000°C and above, which is one reason nickel-based superalloys (with their high melting points and strong bonding) dominate that application."],

        ["h3", "Elastic strain energy"],
        ["p", "The work done during elastic deformation is stored as strain energy. Per unit volume:"],
        ["eq", "u = \\frac{1}{2}\\sigma\\varepsilon = \\frac{\\sigma^2}{2E} = \\frac{1}{2}E\\varepsilon^2"],
        ["p", "This stored energy is recovered on unloading. It is also what drives elastic springback in sheet metal forming and what is released during fracture. A material with a high yield stress and low modulus stores the most elastic energy per unit volume, which is the basis for spring design. Spring steels ($\\sigma_y \\approx 1500$ MPa, $E = 210$ GPa) store about 5 MJ/m$^3$ at yield. Rubber ($\\sigma \\approx 5$ MPa, $E = 0.01$ GPa) stores about 1.25 MJ/m$^3$."],

        ["derivation", "The resilience (maximum elastic energy per unit volume) is $u_R = \\sigma_y^2 / (2E)$.", [
          ["p", "At the yield point, $\\sigma = \\sigma_y$ and $\\varepsilon = \\sigma_y / E$. The elastic strain energy density is:"],
          ["eq", "u_R = \\frac{1}{2}\\sigma_y \\cdot \\frac{\\sigma_y}{E} = \\frac{\\sigma_y^2}{2E}"],
          ["p", "This is the modulus of resilience. It favours materials with high strength and low stiffness. For spring steel ($\\sigma_y = 1500$ MPa, $E = 210$ GPa): $u_R = 1500^2 / (2 \\times 210000) = 5.36$ MJ/m$^3$. For titanium alloy Ti-6Al-4V ($\\sigma_y = 880$ MPa, $E = 114$ GPa): $u_R = 3.40$ MJ/m$^3$."]
        ]],

        ["problem", "A nickel single crystal is loaded in uniaxial tension along the $[100]$ direction. The elastic constants of nickel are $C_{11} = 250$ GPa, $C_{12} = 160$ GPa, $C_{44} = 118$ GPa. Calculate Young's modulus along $[100]$ and the Zener anisotropy ratio.", [
          ["p", "For a cubic crystal loaded along $[100]$, $E_{100} = (C_{11} - C_{12})(C_{11} + 2C_{12}) / (C_{11} + C_{12})$."],
          ["p", "Numerator: $(250 - 160)(250 + 320) = 90 \\times 570 = 51300$ GPa$^2$."],
          ["p", "Denominator: $250 + 160 = 410$ GPa."],
          ["eq", "E_{100} = \\frac{51300}{410} = 125 \\text{ GPa}"],
          ["p", "Zener anisotropy ratio: $A = 2C_{44}/(C_{11} - C_{12}) = 2 \\times 118 / 90 = 2.62$."],
          ["p", "Nickel is significantly anisotropic ($A = 2.62$, far from 1). Yet polycrystalline nickel has an isotropic $E \\approx 200$ GPa because random grain orientations average out the anisotropy."]
        ]]
      ],
      "related": [
        { "title": "Stress & Strain", "url": "stress-strain-engineering-vs-true" },
        { "title": "Bond Energy & Force Curves", "url": "../bonding/bond-energy-interatomic-spacing-force-curves" },
        { "title": "Crystal Systems", "url": "../crystallography/crystal-systems" }
      ]
    },
    {
      "id": "plastic-deformation-slip",
      "number": "8.3",
      "title": "Plastic Deformation & Slip",
      "description": "How metals deform permanently through the motion of dislocations on close-packed planes.",
      "readingTime": "15 min",
      "intro": "Plastic deformation is permanent. Remove the load and the material does not return to its original shape. In crystalline metals, this happens by the motion of dislocations along specific crystallographic planes and directions. The geometry of slip governs ductility, formability and work hardening.",
      "body": [
        ["h3", "The theoretical shear strength"],
        ["p", "Imagine shearing one plane of atoms over another in a perfect crystal. The stress required to do this simultaneously across the entire plane is the theoretical shear strength. Frenkel estimated it in 1926 by modelling the shear stress as a sinusoidal function of displacement:"],
        ["eq", "\\tau_{\\text{th}} \\approx \\frac{G}{2\\pi} \\approx \\frac{G}{10}"],
        ["p", "For copper ($G = 48$ GPa), this predicts $\\tau_{\\text{th}} \\approx 5$ GPa. The measured yield stress of annealed copper in shear is about 40 MPa. The real crystal is weaker than the theoretical prediction by a factor of 100. This enormous discrepancy was the central puzzle of 20th-century metallurgy, resolved in 1934 by the independent proposals of Taylor, Orowan and Polanyi: crystals contain dislocations, and plastic deformation occurs by their motion."],

        ["h3", "Dislocations and slip"],
        ["p", "A dislocation is a line defect in the crystal lattice. An edge dislocation has an extra half-plane of atoms inserted above the slip plane. A screw dislocation has atoms arranged in a helical ramp around the dislocation line. Most real dislocations are mixed, with both edge and screw character."],
        ["p", "When a shear stress acts on the slip plane, the dislocation moves. Each increment of dislocation motion displaces the crystal above the slip plane by one Burgers vector $\\mathbf{b}$ relative to the crystal below. The Burgers vector has magnitude equal to the nearest-neighbour distance, typically 2-3 &Aring; in metals. Because slip happens one atomic row at a time, the stress required is orders of magnitude less than the theoretical shear strength."],
        ["callout", "The carpet analogy", "Moving a heavy carpet across a floor is hard if you try to slide the whole thing at once. It is easy if you make a ruck and push the ruck across. The ruck is the dislocation. The carpet moves one ruck-width at a time, and the force required is far less than for sliding the entire carpet."],

        ["h3", "Slip systems"],
        ["p", "Slip occurs on the most densely packed planes in the most densely packed directions. This minimises the magnitude of the Burgers vector and hence the energy of the dislocation. A slip system is a combination of a slip plane and a slip direction."],
        ["p", "<strong>FCC metals</strong> (Cu, Al, Ni, Au): slip on $\\{111\\}$ planes in $\\langle 110 \\rangle$ directions. Four planes, three directions each: 12 slip systems. This abundance of slip systems is why FCC metals are ductile and easy to form."],
        ["p", "<strong>BCC metals</strong> (Fe, W, Mo, Cr): slip on $\\{110\\}$, $\\{112\\}$ and $\\{123\\}$ planes, all in $\\langle 111 \\rangle$ directions. Up to 48 slip systems, but none of the planes is truly close-packed, so the critical resolved shear stress (CRSS) is higher and more temperature-dependent than in FCC."],
        ["p", "<strong>HCP metals</strong> (Mg, Ti, Zn): slip primarily on the basal plane $(0001)$ in $\\langle 11\\bar{2}0 \\rangle$ directions, giving only 3 independent slip systems (basal slip alone provides only 2). The von Mises criterion requires 5 independent slip systems for arbitrary plastic deformation, so HCP metals are less ductile. Prismatic and pyramidal slip activate at higher stresses or temperatures."],

        ["h3", "Schmid's law and the critical resolved shear stress"],
        ["p", "A uniaxial stress $\\sigma$ does not act directly on a slip system. The resolved shear stress on a slip plane with normal at angle $\\phi$ to the tensile axis, in a slip direction at angle $\\lambda$ to the tensile axis, is:"],
        ["eq", "\\tau_R = \\sigma \\cos\\phi \\cos\\lambda"],
        ["p", "The product $\\cos\\phi \\cos\\lambda$ is the Schmid factor $m$. Its maximum value is 0.5, achieved when $\\phi = \\lambda = 45°$. Slip begins when $\\tau_R$ reaches the critical resolved shear stress $\\tau_{\\text{CRSS}}$:"],
        ["eq", "\\sigma_y = \\frac{\\tau_{\\text{CRSS}}}{\\cos\\phi\\cos\\lambda} = \\frac{\\tau_{\\text{CRSS}}}{m}"],
        ["p", "The CRSS is a material property (for a given temperature and purity). Some values at room temperature: copper 0.5-1.0 MPa, aluminium 0.8-1.5 MPa, iron 28 MPa, zinc (basal) 0.2 MPa. The low CRSS of zinc basal slip explains why zinc single crystals can be bent by hand along the basal plane."],

        ["derivation", "Schmid's law: $\\tau_R = \\sigma \\cos\\phi \\cos\\lambda$.", [
          ["p", "Consider a cylindrical single crystal of cross-sectional area $A$, loaded in tension with force $F$, so $\\sigma = F/A$."],
          ["p", "The slip plane has area $A / \\cos\\phi$ (larger than $A$ because the plane is tilted). The component of force acting in the slip direction is $F \\cos\\lambda$."],
          ["p", "The resolved shear stress is the force component in the slip direction divided by the area of the slip plane:"],
          ["eq", "\\tau_R = \\frac{F\\cos\\lambda}{A / \\cos\\phi} = \\frac{F}{A}\\cos\\phi\\cos\\lambda = \\sigma\\cos\\phi\\cos\\lambda"]
        ]],

        ["h3", "Work hardening"],
        ["p", "As plastic deformation proceeds, the material becomes harder. The dislocation density in annealed copper is about $10^{10}$ m$^{-2}$; after heavy cold work it rises to $10^{15}$-$10^{16}$ m$^{-2}$. These dislocations interact with each other, forming tangles and forests that impede further motion. The flow stress increases approximately as:"],
        ["eq", "\\tau = \\tau_0 + \\alpha G b \\sqrt{\\rho}"],
        ["p", "where $\\rho$ is the dislocation density, $b$ is the Burgers vector magnitude, $G$ is the shear modulus and $\\alpha \\approx 0.3$-$0.6$ is a constant. This is the Taylor hardening equation. Doubling the dislocation density increases the flow stress by $\\sqrt{2} \\approx 41\\%$."],

        ["h3", "Yield criteria for polycrystals"],
        ["p", "Real components experience multiaxial stress states. Two criteria are widely used to predict when yielding begins:"],
        ["p", "<strong>Tresca criterion</strong>: yielding occurs when the maximum shear stress reaches $\\tau_{\\text{CRSS}}$, i.e. $(\\sigma_1 - \\sigma_3)/2 = k$ where $\\sigma_1 > \\sigma_2 > \\sigma_3$ are the principal stresses."],
        ["p", "<strong>Von Mises criterion</strong>: yielding occurs when the distortion energy reaches a critical value:"],
        ["eq", "(\\sigma_1 - \\sigma_2)^2 + (\\sigma_2 - \\sigma_3)^2 + (\\sigma_3 - \\sigma_1)^2 = 2\\sigma_y^2"],
        ["p", "Von Mises fits experimental data for ductile metals more accurately than Tresca. The two criteria differ by at most 15% (they coincide for uniaxial tension and pure shear)."],

        ["problem", "A copper single crystal is loaded in tension. The slip system with the highest Schmid factor has $\\phi = 39°$ and $\\lambda = 50°$. If $\\tau_{\\text{CRSS}} = 0.65$ MPa, what is the tensile yield stress?", [
          ["p", "Schmid factor: $m = \\cos(39°)\\cos(50°) = 0.777 \\times 0.643 = 0.499$."],
          ["eq", "\\sigma_y = \\frac{\\tau_{\\text{CRSS}}}{m} = \\frac{0.65}{0.499} = 1.30 \\text{ MPa}"],
          ["p", "This is extremely low compared to polycrystalline copper (yield stress ~70 MPa for annealed, ~300 MPa for cold-worked). The huge difference comes from grain boundaries, dislocation tangles and other obstacles that polycrystals contain. Strengthening mechanisms are the subject of article 8.4."]
        ]]
      ],
      "related": [
        { "title": "Stress & Strain", "url": "stress-strain-engineering-vs-true" },
        { "title": "Strengthening Mechanisms", "url": "strengthening-mechanisms" },
        { "title": "Defects", "url": "../defects/" },
        { "title": "Crystal Systems", "url": "../crystallography/crystal-systems" }
      ]
    },
    {
      "id": "strengthening-mechanisms",
      "number": "8.4",
      "title": "Strengthening Mechanisms",
      "description": "Four ways to make metals stronger: grain refinement, solid solution, precipitation and work hardening.",
      "readingTime": "14 min",
      "intro": "Pure, annealed single crystals are soft. Engineering alloys are strong. The difference is obstacles to dislocation motion. Every strengthening mechanism works the same way: it puts something in the path of a moving dislocation. The four main strategies are grain refinement, solid solution hardening, precipitation hardening and work hardening.",
      "body": [
        ["h3", "The common principle"],
        ["p", "Strength in crystalline metals is controlled by dislocations. A material is strong when dislocations cannot move easily. Every strengthening mechanism introduces barriers that require extra stress to overcome. The increase in yield stress is the payoff; the usual cost is reduced ductility. Engineering design is always a trade-off between the two."],

        ["h3", "1. Grain-size strengthening (Hall-Petch)"],
        ["p", "Grain boundaries block dislocation motion. A dislocation approaching a grain boundary cannot simply cross into the next grain, because the slip planes change orientation. Stress must build up at the boundary until new dislocations are nucleated in the adjacent grain. Smaller grains mean more boundaries and higher strength."],
        ["p", "The Hall-Petch relation (Hall 1951, Petch 1953):"],
        ["eq", "\\sigma_y = \\sigma_0 + k_y d^{-1/2}"],
        ["p", "where $\\sigma_0$ is the lattice friction stress, $k_y$ is the Hall-Petch slope and $d$ is the grain diameter. For low-carbon steel: $\\sigma_0 \\approx 70$ MPa, $k_y \\approx 0.74$ MPa$\\cdot$m$^{1/2}$. Reducing the grain size from 100 $\\mu$m to 1 $\\mu$m increases $\\sigma_y$ from about 300 to 810 MPa."],
        ["p", "Grain refinement is the only strengthening mechanism that simultaneously increases strength and toughness. Finer grains make crack propagation harder because the crack must change direction at each grain boundary. This is why grain refinement is the preferred first option in structural steel design."],
        ["callout", "Nanocrystalline breakdown", "Below about 20 nm grain size, the Hall-Petch relation breaks down. Grain boundary sliding and diffusion-based mechanisms take over. Some nanocrystalline metals show an inverse Hall-Petch effect: they get softer as grains shrink further. This crossover is an active area of research."],

        ["h3", "2. Solid solution strengthening"],
        ["p", "Foreign atoms dissolved in the lattice create local strain fields that interact with the strain field of a dislocation. Substitutional atoms that are larger than the host expand the lattice locally; those that are smaller contract it. Interstitial atoms (carbon in iron, for example) occupy sites between the host atoms and create tetragonal distortions."],
        ["p", "The strengthening effect scales with the concentration $c$ and the size misfit $\\delta = |\\Delta r / r|$:"],
        ["eq", "\\Delta\\sigma \\propto G \\delta^{3/2} c^{1/2}"],
        ["p", "This is the Fleischer model for dilute solid solutions. Carbon in iron is exceptionally potent: 0.01 wt% C raises the yield strength by about 40 MPa. Manganese in iron is less effective: 1 wt% Mn adds about 30 MPa. The difference is partly misfit (C is interstitial, creating a larger distortion) and partly the interaction between the tetragonal strain field of interstitial C and the stress field of edge dislocations."],
        ["p", "Solid solution strengthening is moderate, always-on (no heat treatment required) and roughly linear at low concentrations. It increases strength without dramatic loss of ductility, which is why virtually all engineering alloys contain some solid-solution elements."],

        ["h3", "3. Precipitation hardening"],
        ["p", "Small, hard particles dispersed through the matrix are the most powerful strengthening mechanism available. Yield strengths above 1500 MPa are routine in precipitation-hardened aluminium alloys, nickel superalloys and maraging steels."],
        ["p", "A dislocation encountering a particle can either cut through it or bow around it. The transition between these regimes depends on particle size and coherency."],
        ["p", "<strong>Cutting (small, coherent particles)</strong>: the dislocation shears the particle. The stress required depends on the particle's internal properties (coherency strain, order, stacking fault energy). For coherent precipitates, the strengthening increases with particle size: $\\Delta\\tau \\propto r^{1/2} f^{1/2}$, where $r$ is the particle radius and $f$ is the volume fraction."],
        ["p", "<strong>Orowan bowing (large, incoherent particles)</strong>: the dislocation cannot cut the particle and instead bows between them, leaving a dislocation loop around each particle. The Orowan stress is:"],
        ["eq", "\\Delta\\tau = \\frac{Gb}{L - 2r} \\approx \\frac{Gb}{L}"],
        ["p", "where $L$ is the inter-particle spacing and $r$ is the particle radius. As particles grow (by over-ageing), $L$ increases and the strengthening decreases. For a fixed volume fraction $f$, the spacing is $L \\propto r / f^{1/2}$, so the Orowan stress decreases as $1/r$."],
        ["p", "The optimum strength occurs at the crossover between cutting and bowing, corresponding to a critical particle size that depends on the system. For Al-Cu (GP zones to $\\theta'$), the peak hardness occurs at a particle radius of about 2-5 nm after ageing at 190°C. This is the T6 temper."],

        ["derivation", "The Orowan bowing stress: $\\Delta\\tau = Gb/L$.", [
          ["p", "A dislocation line of tension $T \\approx Gb^2/2$ (energy per unit length) bows between two pinning points separated by distance $L$. At maximum bowing, the dislocation forms a semicircle of radius $L/2$."],
          ["p", "The force exerted on each pinning point by the line tension has a vertical component $2T \\sin\\theta$. At the critical angle $\\theta = 90°$ (semicircular bow-out), this is $2T = Gb^2$."],
          ["p", "The applied stress must provide this force over the line length $L$: $\\tau b L = 2T = Gb^2$."],
          ["eq", "\\tau = \\frac{Gb}{L}"],
          ["p", "For Al with $G = 26$ GPa, $b = 0.286$ nm, and particles spaced $L = 50$ nm apart: $\\Delta\\tau = 26 \\times 10^9 \\times 0.286 \\times 10^{-9} / (50 \\times 10^{-9}) = 149$ MPa. This is a substantial contribution, and it can be controlled by heat treatment."]
        ]],

        ["h3", "4. Work hardening (strain hardening)"],
        ["p", "Plastic deformation generates dislocations. The more dislocations there are, the more they impede each other. The Taylor hardening relation (introduced in article 8.3):"],
        ["eq", "\\Delta\\sigma \\approx M \\alpha G b \\sqrt{\\rho}"],
        ["p", "where $M \\approx 3.06$ is the Taylor factor for a random polycrystal, $\\alpha \\approx 0.3$, $G$ is the shear modulus, $b$ is the Burgers vector and $\\rho$ is the dislocation density."],
        ["p", "Cold-rolled copper can reach yield strengths above 300 MPa, compared to 70 MPa when annealed. The cost is ductility: the uniform elongation drops from 50% to about 5%. Annealing (heating to recrystallisation temperature) removes the dislocations and restores ductility, but the strength goes with them."],

        ["h3", "Combining mechanisms"],
        ["p", "In practice, alloys use multiple strengthening mechanisms simultaneously. A structural steel might combine grain refinement (10 $\\mu$m grains), solid solution strengthening (Mn, Si), precipitation hardening (NbC particles) and some work hardening. The contributions are roughly additive for grain size and solid solution, but the interaction between precipitation and work hardening is more complex."],
        ["p", "A rough superposition:"],
        ["eq", "\\sigma_y \\approx \\sigma_0 + \\sigma_{\\text{SS}} + \\sigma_{\\text{ppt}} + k_y d^{-1/2} + M\\alpha Gb\\sqrt{\\rho}"],
        ["p", "The goal of alloy design is to find the combination that meets both the strength and ductility (or toughness) requirements for the application."],

        ["problem", "A microalloyed steel has grain size $d = 5$ $\\mu$m, Hall-Petch constants $\\sigma_0 = 70$ MPa and $k_y = 0.74$ MPa$\\cdot$m$^{1/2}$. It contains 1.5 wt% Mn contributing 45 MPa of solid-solution strengthening and NbC precipitates contributing 80 MPa. Estimate the yield stress.", [
          ["p", "Hall-Petch contribution: $k_y d^{-1/2} = 0.74 \\times (5 \\times 10^{-6})^{-1/2} = 0.74 \\times 447 = 331$ MPa."],
          ["p", "Total (adding all contributions):"],
          ["eq", "\\sigma_y \\approx 70 + 45 + 80 + 331 = 526 \\text{ MPa}"],
          ["p", "This is a realistic value for a HSLA (high-strength low-alloy) steel plate. Typical grades like S355 (355 MPa) to S500 (500 MPa) are designed using exactly this kind of superposition."]
        ]]
      ],
      "related": [
        { "title": "Plastic Deformation & Slip", "url": "plastic-deformation-slip" },
        { "title": "Fracture Mechanics", "url": "fracture-mechanics-griffith-k-ic" },
        { "title": "Defects", "url": "../defects/" },
        { "title": "Phase Transformations", "url": "../phase-transformations/" }
      ]
    },
    {
      "id": "fracture-mechanics-griffith-k-ic",
      "number": "8.5",
      "title": "Fracture Mechanics (Griffith, K_IC)",
      "description": "When and why materials break: the energy balance of crack propagation and the stress intensity approach.",
      "readingTime": "15 min",
      "intro": "Materials do not fail because the average stress reaches some critical value. They fail because a crack, often invisible, concentrates stress to the point where atomic bonds break. Fracture mechanics quantifies this process and provides the tools to design against catastrophic failure.",
      "body": [
        ["h3", "Stress concentration"],
        ["p", "An elliptical hole in a plate loaded in tension concentrates the stress at its tip. Inglis (1913) showed that the maximum stress at the tip of an ellipse with semi-major axis $a$ (perpendicular to the load) and root radius $\\rho$ is:"],
        ["eq", "\\sigma_{\\text{max}} = \\sigma\\left(1 + 2\\sqrt{\\frac{a}{\\rho}}\\right) \\approx 2\\sigma\\sqrt{\\frac{a}{\\rho}} \\quad \\text{for } a \\gg \\rho"],
        ["p", "For a crack ($\\rho \\to 0$), the stress becomes infinite. This is physically impossible, so something else must happen. Either the material yields (blunting the crack tip) or the crack propagates. The question is: under what conditions does a crack grow?"],

        ["h3", "The Griffith energy balance"],
        ["p", "Griffith (1921) proposed that a crack extends when the energy released by stress relaxation exceeds the energy required to create new surface. For a through-thickness crack of half-length $a$ in a thin plate under stress $\\sigma$, the elastic energy released per unit thickness is:"],
        ["eq", "U_{\\text{elastic}} = -\\frac{\\pi a^2 \\sigma^2}{E}"],
        ["p", "The surface energy created (two new surfaces of length $a$, per unit thickness) is:"],
        ["eq", "U_{\\text{surface}} = 2 \\times 2a\\gamma_s = 4a\\gamma_s"],
        ["p", "where $\\gamma_s$ is the surface energy per unit area. The total energy change is:"],
        ["eq", "\\Delta U = -\\frac{\\pi a^2 \\sigma^2}{E} + 4a\\gamma_s"],

        ["derivation", "Griffith's fracture criterion: $\\sigma_f = \\sqrt{2E\\gamma_s / (\\pi a)}$.", [
          ["p", "The crack grows when $d(\\Delta U)/da = 0$ (the energy passes through a maximum):"],
          ["eq", "\\frac{d(\\Delta U)}{da} = -\\frac{2\\pi a \\sigma^2}{E} + 4\\gamma_s = 0"],
          ["p", "Solving for $\\sigma$:"],
          ["eq", "\\sigma_f = \\sqrt{\\frac{2E\\gamma_s}{\\pi a}}"],
          ["p", "This is the Griffith equation for brittle fracture. For glass ($E = 70$ GPa, $\\gamma_s = 0.5$ J/m$^2$) with a 1 mm crack: $\\sigma_f = \\sqrt{2 \\times 70 \\times 10^9 \\times 0.5 / (\\pi \\times 0.001)} = 150$ MPa. This is broadly consistent with the strength of window glass with surface flaws."]
        ]],

        ["h3", "Beyond brittle materials: the Irwin modification"],
        ["p", "Griffith's equation works for brittle materials like glass and ceramics. For metals, it predicts fracture stresses far too low, because it neglects the energy absorbed by plastic deformation at the crack tip. Irwin and Orowan modified the equation by replacing $\\gamma_s$ with an effective energy $\\gamma_s + \\gamma_p$, where $\\gamma_p$ is the plastic work per unit area of crack surface:"],
        ["eq", "\\sigma_f = \\sqrt{\\frac{E G_c}{\\pi a}}"],
        ["p", "where $G_c = 2(\\gamma_s + \\gamma_p)$ is the critical strain energy release rate (units: J/m$^2$). For metals, $\\gamma_p \\gg \\gamma_s$ (typically by a factor of $10^3$), so $G_c \\approx 2\\gamma_p$. Typical values: $G_c \\approx 1$ J/m$^2$ for glass, $\\approx 100$ J/m$^2$ for brittle polymers, $\\approx 10{,}000$-$100{,}000$ J/m$^2$ for structural steels."],

        ["h3", "Stress intensity factor $K$"],
