Repository: workingwithatoms1/workingwithatoms1.github.io

File: content/modules/metals.json (part 1 of 2)
{
  "module": {
    "id": "metals",
    "number": 11,
    "title": "Metals & Alloys",
    "part": "III",
    "partTitle": "Material Classes",
    "topic": "Metals",
    "intro": "From the electron gas that gives metals their conductivity to the microstructural tricks that make a jet engine blade survive 1100 degrees C. This module covers the structure, processing and properties of the major engineering metal systems."
  },
  "articles": [
    {
      "id": "structure-of-metals",
      "number": "11.1",
      "title": "Structure of Metals",
      "description": "The metallic bond, crystal structures and the link between electronic structure and bulk properties.",
      "readingTime": "12 min",
      "intro": "Metals are defined by their bonding. A sea of delocalised electrons holds positive ion cores together, producing the electrical conductivity, thermal conductivity and optical reflectivity that we associate with the word metal. The crystal structures that result from this bonding are simple, symmetric and densely packed.",
      "body": [
        ["h3", "The metallic bond"],
        ["p", "In a metal, each atom donates one or more valence electrons to a shared electron gas. The remaining ion cores sit in a periodic lattice, held together by the electrostatic attraction between the positive cores and the negatively charged electron sea. This is the metallic bond."],
        ["p", "The bond is non-directional. Unlike covalent bonds, which point along specific axes, the metallic bond acts equally in all directions. This has profound consequences: metals adopt close-packed structures that maximise coordination number, and atoms can slide past each other without breaking bonds. That is why metals are ductile."],
        ["p", "The free electron model treats the valence electrons as a gas confined to the volume of the metal. The Fermi energy, the energy of the highest occupied state at 0 K, is:"],
        ["eq", "E_F = \\frac{\\hbar^2}{2m_e}\\left(\\frac{3\\pi^2 n}{1}\\right)^{2/3}"],
        ["p", "where $n$ is the free electron density. For copper, $n = 8.49 \\times 10^{28}$ m$^{-3}$ and $E_F = 7.04$ eV. This is a large energy. Even at absolute zero, the electrons are moving fast."],

        ["h3", "Crystal structures of metals"],
        ["p", "About two-thirds of metallic elements crystallise in one of three structures: face-centred cubic (FCC), body-centred cubic (BCC) or hexagonal close-packed (HCP). All three are high-symmetry, high-coordination structures."],
        ["p", "FCC metals include copper, aluminium, nickel, gold, silver and lead. Each atom has 12 nearest neighbours. The packing fraction is 74%. FCC metals have four independent $\\{111\\}$ slip planes, each with three $\\langle 110 \\rangle$ directions, giving 12 slip systems. They are almost always ductile."],
        ["p", "BCC metals include iron (below 912 degrees C), tungsten, molybdenum, chromium, vanadium and the alkali metals. Each atom has 8 nearest neighbours at $a\\sqrt{3}/2$, plus 6 next-nearest at $a$. The packing fraction is 68%. BCC metals have 48 possible slip systems ($\\{110\\}$, $\\{112\\}$ and $\\{321\\}$ planes, all with $\\langle 111 \\rangle$ directions) but none are true close-packed planes. This makes them strong but often brittle at low temperatures."],
        ["p", "HCP metals include titanium, magnesium, zinc, zirconium and cobalt. The structure is close-packed (74%) like FCC, but with a different stacking sequence: ABABAB instead of ABCABC. There are only 3 independent basal slip systems on the $(0001)$ plane, so HCP metals tend to be hard to deform and show strong mechanical anisotropy."],

        ["h3", "Allotropy and polymorphism"],
        ["p", "Many metals adopt different crystal structures at different temperatures. Iron is the most important example. At room temperature, iron is BCC ($\\alpha$-Fe). At 912 degrees C it transforms to FCC ($\\gamma$-Fe). At 1394 degrees C it reverts to BCC ($\\delta$-Fe) before melting at 1538 degrees C. The $\\alpha \\to \\gamma$ transformation is the foundation of steel heat treatment."],
        ["p", "Titanium transforms from HCP ($\\alpha$) to BCC ($\\beta$) at 882 degrees C. Tin transforms from diamond cubic ($\\alpha$, grey tin) to body-centred tetragonal ($\\beta$, white tin) at 13.2 degrees C. The reverse transformation, tin pest, famously destroyed the solder joints on Scott's Antarctic expedition supplies."],
        ["callout", "Why close-packed?", "The metallic bond is non-directional, so atoms pack like hard spheres. Gauss proved in 1831 that the densest packing of equal spheres is 74.05%, achieved by both FCC and HCP. Both are stackings of close-packed planes; only the stacking sequence differs. The energy difference between FCC and HCP is often small (a few meV per atom), which is why many metals are borderline: cobalt is HCP at room temperature but FCC above 422 degrees C."],

        ["h3", "Electronic structure and trends"],
        ["p", "Moving across the periodic table, metallic character decreases as the valence electrons become more tightly held. The transition metals (groups 3 to 12) have partially filled $d$-bands, which produce high cohesive energies, high melting points and high elastic moduli. Tungsten melts at 3422 degrees C, the highest of any metal."],
        ["p", "Cohesive energy peaks near the middle of the transition series, where the $d$-band is roughly half-filled. This gives the familiar trend: Ti (4.85 eV/atom), V (5.31), Cr (4.10), Mn (2.92), Fe (4.28), Co (4.39), Ni (4.44), Cu (3.49). Chromium breaks the trend because half-filled $d$-shells have extra stability due to exchange interactions."],
        ["p", "Electrical resistivity at room temperature ranges from 1.59 $\\mu\\Omega\\cdot$cm for silver (the best conductor) to about 140 $\\mu\\Omega\\cdot$cm for manganese. Resistivity is set by electron scattering: from phonons (temperature-dependent), from solute atoms (Matthiessen's rule), and from defects."],

        ["h3", "Density and lattice parameters"],
        ["p", "Metal density follows directly from the crystal structure:"],
        ["eq", "\\rho = \\frac{n A}{N_A a^3}"],
        ["p", "where $n$ is atoms per unit cell, $A$ is atomic mass, $N_A$ is Avogadro's number and $a$ is the lattice parameter. For aluminium (FCC, $n = 4$, $A = 26.98$ g/mol, $a = 4.050$ Angstrom): $\\rho = 2.70$ g/cm$^3$. For tungsten (BCC, $n = 2$, $A = 183.84$ g/mol, $a = 3.165$ Angstrom): $\\rho = 19.25$ g/cm$^3$."],
        ["p", "Some representative lattice parameters at room temperature:"],
        ["ul", [
          "Aluminium (FCC): $a = 4.050$ &Aring;",
          "Copper (FCC): $a = 3.615$ &Aring;",
          "Iron (BCC): $a = 2.867$ &Aring;",
          "Titanium (HCP): $a = 2.951$ &Aring;, $c = 4.686$ &Aring;",
          "Tungsten (BCC): $a = 3.165$ &Aring;"
        ]],

        ["problem", "Nickel is FCC with $a = 3.524$ &Aring; and atomic mass 58.69 g/mol. Calculate its density and the radius of a nickel atom, assuming hard-sphere packing.", [
          ["p", "FCC has 4 atoms per unit cell. In FCC, atoms touch along the face diagonal: $4r = a\\sqrt{2}$."],
          ["eq", "r = \\frac{a\\sqrt{2}}{4} = \\frac{3.524 \\times 1.414}{4} = 1.246 \\text{ &Aring;}"],
          ["eq", "\\rho = \\frac{4 \\times 58.69}{6.022 \\times 10^{23} \\times (3.524 \\times 10^{-8})^3} = \\frac{234.76}{6.022 \\times 10^{23} \\times 4.376 \\times 10^{-23}}"],
          ["eq", "\\rho = 8.91 \\text{ g/cm}^3"],
          ["p", "The measured density of nickel is 8.90 g/cm$^3$. The small discrepancy comes from vacancies and thermal expansion."]
        ]]
      ],
      "related": [
        { "title": "Crystal Systems & Bravais Lattices", "url": "../crystal-systems/" },
        { "title": "Alloy Design Principles", "url": "alloy-design-principles" },
        { "title": "Solid Solutions & Hume-Rothery Rules", "url": "../solid-solutions-hume-rothery-rules/" }
      ]
    },
    {
      "id": "alloy-design-principles",
      "number": "11.2",
      "title": "Alloy Design Principles",
      "description": "How and why we mix metals: solid solutions, phase diagrams, strengthening and the rules that govern alloy behaviour.",
      "readingTime": "14 min",
      "intro": "Pure metals are rarely useful as engineering materials. Copper is too soft. Iron rusts. Aluminium creeps at modest temperatures. By adding other elements we create alloys with properties that no pure metal can match. The principles governing which elements can be mixed, and what happens when they are, underpin all of metallurgy.",
      "body": [
        ["h3", "Why alloy?"],
        ["p", "Pure copper has a yield strength of about 70 MPa. Add 30 wt% zinc and you get brass at 200 MPa. Add 2 wt% beryllium and you get a copper alloy at 1100 MPa. The purpose of alloying is almost always to increase strength, but alloys can also improve corrosion resistance, reduce melting point, change thermal expansion, or enable entirely new phenomena like shape memory."],
        ["p", "The most important effect of alloying is strengthening. Solute atoms create strain fields that impede dislocation motion. Second-phase particles pin dislocations. Grain refinement increases the density of grain-boundary obstacles. All of these mechanisms trace back to the fact that defects and heterogeneities make it harder for dislocations to move."],

        ["h3", "Solid solutions"],
        ["p", "When a solute atom dissolves into a host lattice, it forms a solid solution. In a substitutional solid solution, solute atoms replace host atoms on lattice sites. In an interstitial solid solution, small atoms (C, N, B, H) fit into the gaps between host atoms."],
        ["p", "The Hume-Rothery rules predict extensive substitutional solid solubility when:"],
        ["ol", [
          "Atomic radii differ by less than 15%.",
          "Crystal structures are the same.",
          "Electronegativities are similar.",
          "Valences are similar (or the solute has higher valence)."
        ]],
        ["p", "Copper and nickel satisfy all four rules. They form a complete solid solution across the entire composition range, with the FCC structure maintained from pure Cu to pure Ni. Copper and silver satisfy the size rule (12% difference) but have an electronegativity mismatch, so their mutual solubility is limited (about 8 at% Ag in Cu at 780 degrees C)."],
        ["p", "Interstitial solubility is always limited because the interstitial sites are small. Carbon in FCC iron occupies octahedral sites and has a maximum solubility of 2.14 wt% at 1147 degrees C. Carbon in BCC iron fits in the smaller octahedral sites and the solubility drops to 0.022 wt% at 727 degrees C. This dramatic difference drives the formation of martensite, pearlite and the entire field of steel metallurgy."],

        ["h3", "Phase diagrams and the lever rule"],
        ["p", "A phase diagram maps the equilibrium phases present as a function of composition and temperature. The most important for metallurgy are binary diagrams. A simple eutectic diagram (like Pb-Sn) has two terminal solid solutions and a eutectic reaction where liquid transforms to two solids simultaneously at a fixed temperature."],
        ["p", "At the eutectic point in Pb-Sn (61.9 wt% Sn, 183 degrees C), liquid transforms to a fine lamellar mixture of Pb-rich and Sn-rich solid solutions. This is solder. The fine microstructure gives reasonable strength, and the low melting point makes joining easy."],
        ["p", "The lever rule gives the fraction of each phase in a two-phase region:"],
        ["eq", "f_\\alpha = \\frac{C_\\beta - C_0}{C_\\beta - C_\\alpha}, \\quad f_\\beta = \\frac{C_0 - C_\\alpha}{C_\\beta - C_\\alpha}"],
        ["p", "where $C_0$ is the overall composition and $C_\\alpha$, $C_\\beta$ are the compositions of the two phases (read from the phase boundaries). This is a statement of mass conservation."],

        ["h3", "Strengthening mechanisms"],
        ["p", "There are four principal ways to strengthen a metal:"],
        ["p", "<strong>Solid solution strengthening.</strong> Solute atoms create local strain fields. Oversized atoms produce compressive strain; undersized atoms produce tensile strain. Moving dislocations must do extra work to pass through these fields. The yield stress increases roughly as $\\Delta\\sigma \\propto c^{1/2}$, where $c$ is the solute concentration. Fleischer's model gives:"],
        ["eq", "\\Delta\\tau = \\frac{G \\epsilon_s^{3/2} c^{1/2}}{700}"],
        ["p", "where $G$ is the shear modulus and $\\epsilon_s$ is the misfit strain parameter."],
        ["p", "<strong>Precipitation hardening.</strong> Fine second-phase particles force dislocations to either cut through them (at small sizes) or loop around them (the Orowan mechanism, at larger sizes). The Orowan stress is:"],
        ["eq", "\\Delta\\tau = \\frac{Gb}{\\lambda}"],
        ["p", "where $b$ is the Burgers vector and $\\lambda$ is the inter-particle spacing. Peak strength occurs at the transition between cutting and looping, typically at particle diameters of 5 to 30 nm. This is the principle behind age-hardened aluminium alloys and nickel superalloys."],
        ["p", "<strong>Work hardening.</strong> Plastic deformation multiplies dislocations. The stress field of each dislocation impedes the motion of others. The Taylor hardening law gives:"],
        ["eq", "\\Delta\\sigma = M \\alpha G b \\sqrt{\\rho_d}"],
        ["p", "where $\\rho_d$ is the dislocation density (m/m$^3$) and $M \\approx 3.06$ is the Taylor factor for FCC. Annealed copper has $\\rho_d \\approx 10^{10}$ m$^{-2}$; after heavy cold work, $\\rho_d \\approx 10^{16}$ m$^{-2}$."],
        ["p", "<strong>Grain boundary strengthening.</strong> Grain boundaries block dislocations. The Hall-Petch relationship:"],
        ["eq", "\\sigma_y = \\sigma_0 + k_y d^{-1/2}"],
        ["p", "where $d$ is the grain diameter. For low-carbon steel, $\\sigma_0 \\approx 70$ MPa and $k_y \\approx 0.74$ MPa$\\cdot$m$^{1/2}$. Reducing grain size from 100 $\\mu$m to 1 $\\mu$m increases yield strength by about 670 MPa."],
        ["callout", "The strength-ductility trade-off", "Nearly every strengthening mechanism reduces ductility. Higher dislocation density, finer grains and harder precipitates all raise the yield stress but reduce the uniform elongation before necking. Designing alloys is about finding the best compromise for a given application. Precipitation-hardened alloys can sometimes beat this trade-off because coherent precipitates harden without introducing brittle interfaces."],

        ["h3", "Designing a new alloy"],
        ["p", "Classical alloy design starts with a base metal chosen for its density, melting point or corrosion resistance. Alloying elements are then added to achieve the target properties. Aluminium alloys for aerospace start with Al for low density and add Cu, Mg, Zn or Li for strength. Nickel superalloys start with Ni for high-temperature stability and add Cr for oxidation resistance, Al and Ti for $\\gamma'$ precipitation, and refractory elements (W, Mo, Re) for creep resistance."],
        ["p", "High-entropy alloys (HEAs) break with this tradition. Instead of one principal element, HEAs contain five or more elements in roughly equal proportions. The Cantor alloy CrMnFeCoNi is equiatomic FCC with a yield strength of about 200 MPa at room temperature. The high configurational entropy ($\\Delta S_{\\text{mix}} = R \\ln 5 = 13.4$ J/mol/K) stabilises the single-phase solid solution against decomposition. Whether these alloys offer genuine advantages over conventional optimised alloys is still debated."],

        ["problem", "A Cu-30 wt% Zn brass is at 800 degrees C, in the single-phase $\\alpha$ FCC region. Calculate the solid solution strengthening increment if the atomic radius of Cu is 1.278 &Aring; and Zn is 1.332 &Aring;. Take $G = 42$ GPa for brass. Compare with the measured yield strength increase of about 130 MPa.", [
          ["p", "The misfit strain parameter: $\\epsilon_s = (r_{\\text{Zn}} - r_{\\text{Cu}})/r_{\\text{Cu}} = (1.332 - 1.278)/1.278 = 0.042$."],
          ["p", "Convert 30 wt% Zn to atomic fraction. Atomic masses: Cu = 63.55, Zn = 65.38."],
          ["eq", "x_{\\text{Zn}} = \\frac{30/65.38}{30/65.38 + 70/63.55} = \\frac{0.459}{0.459 + 1.101} = 0.294"],
          ["p", "Using Fleischer's model for the resolved shear stress increment:"],
          ["eq", "\\Delta\\tau = \\frac{42000 \\times 0.042^{3/2} \\times 0.294^{1/2}}{700} = \\frac{42000 \\times 0.00861 \\times 0.542}{700} \\approx 28 \\text{ MPa}"],
          ["p", "Converting resolved shear stress to tensile yield stress using the Taylor factor ($M \\approx 3.06$): $\\Delta\\sigma \\approx 3.06 \\times 28 = 86$ MPa. The measured value is about 130 MPa. The discrepancy comes from additional contributions including short-range order in brass and the modulus mismatch between Cu and Zn, which Fleischer's simple model neglects."]
        ]]
      ],
      "related": [
        { "title": "Structure of Metals", "url": "structure-of-metals" },
        { "title": "Steels & Cast Irons", "url": "steels-cast-irons" },
        { "title": "Strengthening Mechanisms", "url": "../strengthening-mechanisms/" },
        { "title": "Phase Diagrams", "url": "../unary-binary-phase-diagrams/" }
      ]
    },
    {
      "id": "steels-cast-irons",
      "number": "11.3",
      "title": "Steels & Cast Irons",
      "description": "The Fe-C system, phase transformations in steel, and the microstructures that make steel the world's most important structural material.",
      "readingTime": "16 min",
      "intro": "Steel is iron with carbon. That simple statement conceals extraordinary complexity. By varying the carbon content from 0.01 to 2 wt% and controlling the cooling rate, we can produce microstructures ranging from soft, ductile ferrite to hard, brittle martensite. No other material system offers such a wide range of properties from so few ingredients.",
      "body": [
        ["h3", "The Fe-C phase diagram"],
        ["p", "The iron-carbon phase diagram is the most important diagram in all of metallurgy. The key features:"],
        ["p", "<strong>Ferrite ($\\alpha$)</strong>: BCC iron with up to 0.022 wt% C at 727 degrees C. Soft and ductile. Lattice parameter $a = 2.867$ &Aring;."],
        ["p", "<strong>Austenite ($\\gamma$)</strong>: FCC iron with up to 2.14 wt% C at 1147 degrees C. Stable above 727 degrees C (for eutectoid composition). Non-magnetic. Lattice parameter $a = 3.647$ &Aring;."],
        ["p", "<strong>Cementite (Fe$_3$C)</strong>: an intermetallic compound with 6.67 wt% C. Orthorhombic crystal structure. Very hard (about 800 HV) and brittle."],
        ["p", "The critical temperatures are:"],
        ["ul", [
          "The eutectoid point: 727 degrees C, 0.76 wt% C. Austenite transforms to pearlite (ferrite + cementite).",
          "The eutectic point: 1147 degrees C, 4.30 wt% C. Liquid transforms to austenite + cementite.",
          "The $\\alpha$/$\\gamma$ boundary: 912 degrees C for pure iron, decreasing with carbon content.",
          "Maximum carbon solubility in austenite: 2.14 wt% at 1147 degrees C.",
          "Maximum carbon solubility in ferrite: 0.022 wt% at 727 degrees C."
        ]],
        ["p", "Steels contain less than 2.14 wt% C. Cast irons contain more. The eutectoid composition (0.76 wt% C) divides steels into hypoeutectoid (less C, most structural steels) and hypereutectoid (more C, tool steels)."],
        ["callout", "Why the huge solubility difference?", "Carbon sits in octahedral interstitial sites. In FCC austenite, the octahedral hole has radius $0.052$ nm (site radius ratio $r/R = 0.41$). In BCC ferrite, the octahedral site is smaller and asymmetric: $0.019$ nm along one axis. Carbon distorts the BCC lattice tetragonally, costing strain energy. The result: a 100-fold difference in solubility between the two phases."],

        ["h3", "Pearlite"],
        ["p", "When a 0.76 wt% C steel is cooled slowly through 727 degrees C, austenite transforms to pearlite: alternating lamellae of ferrite and cementite. The lamellar spacing depends on the undercooling below the eutectoid temperature. At small undercoolings, diffusion is fast and the lamellae are coarse (spacing about 1 $\\mu$m). At larger undercoolings, nucleation is favoured over growth and the spacing is fine (about 0.1 $\\mu$m)."],
        ["p", "Fine pearlite is harder than coarse pearlite. A fully pearlitic rail steel (0.8 wt% C) has a hardness of about 300 HV and tensile strength of 1000 MPa. Pearlite is the microstructure of railway rails, wire ropes and piano wire. Heavily drawn pearlitic wire reaches tensile strengths above 3 GPa, making it one of the strongest bulk materials produced commercially."],

        ["h3", "Martensite"],
        ["p", "If austenite is cooled fast enough to suppress diffusion, carbon atoms are trapped in the lattice. The FCC to BCC transformation still occurs, but the carbon forces the BCC lattice into a body-centred tetragonal (BCT) structure. This is martensite."],
        ["p", "The transformation is diffusionless and almost instantaneous. It proceeds by a coordinated shear of the lattice, not by atomic diffusion. The transformation starts at the martensite start temperature $M_s$ and is complete at $M_f$. For a 0.4 wt% C steel, $M_s \\approx 350$ degrees C and $M_f \\approx 200$ degrees C. Adding carbon lowers both temperatures: at 0.8 wt% C, $M_s \\approx 220$ degrees C."],
        ["p", "The tetragonality of martensite increases with carbon content:"],
        ["eq", "\\frac{c}{a} = 1 + 0.045 \\times (\\text{wt\\% C})"],
        ["p", "At 0.8 wt% C, $c/a = 1.036$. This distortion, combined with the high dislocation density produced by the shear transformation, gives martensite its hardness. A 0.4 wt% C martensite has a hardness of about 550 HV. At 0.8 wt% C, about 65 HRC (approximately 850 HV). But untempered martensite is brittle and almost never used directly."],
        ["p", "Tempering (reheating to 150 to 700 degrees C) allows carbon to diffuse out of the BCT lattice and form fine carbide precipitates. This reduces hardness but restores ductility. A quenched and tempered 4140 steel (0.4 wt% C, 1% Cr, 0.2% Mo) tempered at 400 degrees C gives a yield strength of about 1200 MPa with reasonable toughness (CVN impact energy of 50 J at room temperature)."],

        ["h3", "Bainite"],
        ["p", "Between the pearlite and martensite regimes lies bainite. It forms at intermediate cooling rates or by isothermal hold at 250 to 550 degrees C. Bainite consists of fine plates of ferrite with carbide precipitates, but the morphology differs from pearlite."],
        ["p", "<strong>Upper bainite</strong> (formed at 400 to 550 degrees C): ferrite laths with cementite particles between the laths. Toughness is moderate."],
        ["p", "<strong>Lower bainite</strong> (formed at 250 to 400 degrees C): ferrite plates with very fine carbide precipitates within the plates (at about 60 degrees to the plate axis). Toughness is excellent. Lower bainite can match the strength of tempered martensite with better toughness."],
        ["p", "Modern bainitic steels exploit this. Caballero and Bhadeshia developed a nanobainitic steel (0.8C-1.5Si-2Mn-1Cr-0.2Mo, wt%) transformed at 200 degrees C for several days. The bainite plate thickness is 20 to 40 nm. Hardness exceeds 600 HV with reasonable ductility. The high silicon suppresses cementite formation, leaving carbon-enriched retained austenite between the bainite plates. This retained austenite transforms to martensite under strain, providing additional work hardening (the TRIP effect)."],

        ["h3", "Plain carbon vs alloy steels"],
        ["p", "Plain carbon steels contain only Fe and C (with residual Mn, Si, S, P from steelmaking). They are cheap and produced in vast quantities. AISI 1020 (0.2 wt% C) is a general-purpose structural steel with yield strength around 350 MPa. AISI 1080 (0.8 wt% C) is a high-carbon steel for springs and cutting tools."],
        ["p", "Alloy steels add elements for specific purposes:"],
        ["ul", [
          "<strong>Cr</strong>: forms a passive oxide layer. At 10.5 wt% Cr or more, the steel is stainless. Cr also stabilises ferrite and forms hard carbides (Cr$_7$C$_3$, Cr$_{23}$C$_6$).",
          "<strong>Ni</strong>: stabilises austenite, improves toughness at low temperatures. 304 stainless (18Cr-8Ni) is austenitic at room temperature.",
          "<strong>Mo</strong>: improves hardenability (the ability to form martensite in thick sections). Retards temper embrittlement. 0.2 to 0.5 wt% Mo is typical.",
          "<strong>V, Nb, Ti</strong>: form fine carbides and nitrides that pin grain boundaries (Zener pinning) and provide precipitation hardening. Microalloyed steels use 0.01 to 0.1 wt% of these elements to achieve high strength through grain refinement.",
          "<strong>Mn</strong>: deoxidiser and desulfuriser. Also strengthens and improves hardenability. Hadfield's manganese steel (12 wt% Mn, 1.2 wt% C) is austenitic and work-hardens spectacularly on impact, used for rock crushers and rail crossings."
        ]],

        ["h3", "Cast irons"],
        ["p", "Cast irons contain 2.5 to 4.5 wt% C, well above the steel range. The high carbon content lowers the melting point (the eutectic is at 1147 degrees C, compared with 1538 degrees C for pure iron) and makes casting easy. Liquid iron is poured into moulds, solidifies, and the component is finished with minimal machining."],
        ["p", "<strong>Grey cast iron</strong>: carbon precipitates as graphite flakes. The flakes act as stress concentrators. Grey iron is brittle in tension (UTS about 200 MPa) but excellent in compression (about 600 MPa). It damps vibrations well. Used for engine blocks, machine beds and brake discs."],
        ["p", "<strong>Ductile (nodular) iron</strong>: adding 0.03 to 0.05 wt% Mg or Ce causes graphite to form as spheroids instead of flakes. This removes the stress concentrators. Ductile iron has UTS up to 800 MPa and elongation up to 18%. It has largely replaced steel forgings for crankshafts, gears and pipe fittings."],
        ["p", "<strong>White cast iron</strong>: rapid cooling suppresses graphite formation. Carbon remains as cementite. Very hard (500 to 800 HV) and wear-resistant but extremely brittle. Used for wear plates and grinding balls."],

        ["derivation", "The critical cooling rate for martensite formation can be estimated from the TTT diagram.", [
          ["p", "The nose of the C-curve on a TTT diagram for a eutectoid steel occurs at about 550 degrees C and 1 second. To form 100% martensite, the cooling curve must pass to the left of the nose."],
          ["p", "From the eutectoid temperature (727 degrees C) to the nose (550 degrees C) is a drop of 177 degrees C in less than 1 second. The critical cooling rate is therefore roughly:"],
          ["eq", "\\dot{T}_{\\text{crit}} \\approx \\frac{727 - 550}{1} \\approx 200 \\text{ degrees C/s}"],
          ["p", "For a plain carbon eutectoid steel, this means water quenching is needed for sections thicker than about 10 mm. Alloy steels shift the TTT nose to longer times (Cr, Mo, Mn all slow diffusion), reducing the critical cooling rate to 1 to 10 degrees C/s. This is why alloy steels can be oil-quenched or even air-cooled to form martensite in thick sections. This ability to form martensite at lower cooling rates is called hardenability."]
        ]],

        ["problem", "A hypoeutectoid steel contains 0.4 wt% C. It is cooled slowly from 900 degrees C. Using the Fe-C diagram (eutectoid at 0.76 wt% C, ferrite solvus at 0.022 wt% C), calculate the weight fractions of proeutectoid ferrite and pearlite just below 727 degrees C. What are the weight fractions of total ferrite and cementite?", [
          ["p", "Just below 727 degrees C, the microstructure is proeutectoid ferrite ($\\alpha$) + pearlite. The lever rule across the $\\alpha$ + pearlite field gives:"],
          ["eq", "f_{\\text{pearlite}} = \\frac{C_0 - C_\\alpha}{C_{\\text{eutectoid}} - C_\\alpha} = \\frac{0.40 - 0.022}{0.76 - 0.022} = \\frac{0.378}{0.738} = 0.512"],
          ["eq", "f_{\\text{pro-}\\alpha} = 1 - 0.512 = 0.488"],
          ["p", "So the microstructure is about 49% proeutectoid ferrite and 51% pearlite."],
          ["p", "For total phase fractions (ferrite vs cementite), apply the lever rule across the full $\\alpha$ + Fe$_3$C field:"],
          ["eq", "f_{\\text{Fe}_3\\text{C}} = \\frac{C_0 - C_\\alpha}{C_{\\text{Fe}_3\\text{C}} - C_\\alpha} = \\frac{0.40 - 0.022}{6.67 - 0.022} = \\frac{0.378}{6.648} = 0.057"],
          ["p", "Only 5.7 wt% of the microstructure is cementite. The other 94.3% is ferrite. Yet this small amount of cementite, arranged as lamellae in pearlite, doubles the strength compared with pure ferrite."]
        ]]
      ],
      "related": [
        { "title": "Alloy Design Principles", "url": "alloy-design-principles" },
        { "title": "Martensitic Transformations", "url": "../martensitic-transformations/" },
        { "title": "TTT & CCT Diagrams", "url": "../ttt-cct-diagrams/" },
        { "title": "Phase Diagrams", "url": "../unary-binary-phase-diagrams/" }
      ]
    },
    {
      "id": "aluminium-alloys",
      "number": "11.4",
      "title": "Aluminium Alloys",
      "description": "Lightweight structural alloys from beverage cans to aircraft fuselages, strengthened by precipitation hardening and work hardening.",
      "readingTime": "13 min",
      "intro": "Aluminium is the most abundant metal in the Earth's crust, yet it was more expensive than gold until Hall and Heroult independently discovered electrolytic reduction in 1886. Today aluminium and its alloys are second only to steel in tonnage produced. Their combination of low density (2.7 g/cm$^3$), good corrosion resistance and versatile strengthening mechanisms makes them indispensable in aerospace, transport and packaging.",
      "body": [
        ["h3", "Pure aluminium and its limitations"],
        ["p", "Pure aluminium is FCC with $a = 4.050$ &Aring;. Its melting point is 660 degrees C. Yield strength in the annealed condition is about 10 MPa. This is far too weak for structural use. But the FCC structure with 12 slip systems gives excellent formability, and the low density ($\\rho = 2.70$ g/cm$^3$, about one-third of steel) makes every MPa of strength worth three times as much on a specific-strength basis."],
        ["p", "Aluminium forms a thin, self-healing oxide layer (Al$_2$O$_3$, about 2 to 5 nm thick) that protects against further oxidation. This natural passivation gives aluminium good atmospheric corrosion resistance without coatings. But the oxide is amphoteric: it dissolves in both strong acids and strong bases."],

        ["h3", "Alloy designation and temper"],
        ["p", "Wrought aluminium alloys use a four-digit system. The first digit identifies the principal alloying element:"],
        ["ul", [
          "<strong>1xxx</strong>: commercially pure Al (at least 99.0%). Electrical conductors, foil, chemical equipment.",
          "<strong>2xxx</strong>: Al-Cu (and Al-Cu-Mg). Heat-treatable. Aerospace skins and structures. 2024-T3 has UTS = 485 MPa.",
          "<strong>3xxx</strong>: Al-Mn. Non-heat-treatable, work-hardened. Beverage cans (3004-H19).",
          "<strong>5xxx</strong>: Al-Mg. Non-heat-treatable, solid-solution strengthened. Marine applications, automotive body panels. 5083 has good saltwater resistance.",
          "<strong>6xxx</strong>: Al-Mg-Si. Heat-treatable. Extrusions, architectural sections, car body structures. 6061-T6 has UTS = 310 MPa.",
          "<strong>7xxx</strong>: Al-Zn-Mg(-Cu). Heat-treatable. The strongest aluminium alloys. 7075-T6 has UTS = 572 MPa. Used in aircraft upper wing skins and fighter structures."
        ]],
        ["p", "Temper designations: O = annealed, H = strain-hardened (followed by digits indicating the degree), T = heat-treated (T3 = solution treated + cold worked + naturally aged, T6 = solution treated + artificially aged)."],

        ["h3", "Precipitation hardening: the 2xxx and 7xxx systems"],
        ["p", "Precipitation hardening is the single most important strengthening mechanism in aluminium alloys. The process has three steps:"],
        ["ol", [
          "<strong>Solution treatment</strong>: heat to dissolve the solute into a single-phase FCC solid solution. For 2024, this is about 495 degrees C.",
          "<strong>Quench</strong>: cool rapidly to room temperature, trapping the solute in supersaturated solid solution.",
          "<strong>Age</strong>: hold at an intermediate temperature (or room temperature) to allow controlled precipitation of fine second-phase particles."
        ]],
        ["p", "In Al-Cu alloys (the 2xxx series), the equilibrium precipitate is $\\theta$ (Al$_2$Cu). But the precipitation sequence passes through a series of metastable phases:"],
        ["eq", "\\text{SSSS} \\to \\text{GP zones} \\to \\theta'' \\to \\theta' \\to \\theta \\text{ (Al}_2\\text{Cu)}"],
        ["p", "GP (Guinier-Preston) zones are single-atom-thick discs of Cu atoms on $\\{100\\}$ planes, about 3 to 10 nm in diameter. They are fully coherent with the matrix and produce strong strain-field hardening. $\\theta''$ is a larger, coherent platelet phase. $\\theta'$ is semicoherent. The equilibrium $\\theta$ phase is incoherent and gives the weakest hardening."],
        ["p", "Peak strength occurs at the $\\theta''$ stage. For 2024-T6 aged at 190 degrees C, this takes about 10 hours. The precipitate diameter is about 10 nm and the spacing about 30 nm. Overaging beyond this point coarsens the precipitates (Ostwald ripening), increases the spacing, and the strength drops."],
        ["callout", "Why does overaging weaken the alloy?", "The Orowan stress is $\\Delta\\tau = Gb/\\lambda$. As precipitates coarsen, the particle volume fraction stays constant but the inter-particle spacing $\\lambda$ increases (because fewer, larger particles are spread further apart). The hardening increment drops as $1/\\lambda$. At peak age, the transition from precipitate-cutting to Orowan looping gives the maximum resistance to dislocation motion."],

        ["h3", "The Al-Mg-Si (6xxx) system"],
        ["p", "6xxx alloys are the most widely used heat-treatable aluminium alloys. The strengthening precipitate is $\\beta''$ (Mg$_5$Si$_6$), a monoclinic phase that forms as needles along $\\langle 100 \\rangle$ directions in the Al matrix. The precipitation sequence is:"],
        ["eq", "\\text{SSSS} \\to \\text{clusters} \\to \\text{GP zones} \\to \\beta'' \\to \\beta' \\to \\beta \\text{ (Mg}_2\\text{Si)}"],
        ["p", "A typical 6061-T6 treatment: solution treat at 530 degrees C, water quench, age at 175 degrees C for 8 hours. Yield strength: 275 MPa. UTS: 310 MPa. Elongation: 12%."],
        ["p", "6xxx alloys are weaker than 2xxx or 7xxx but offer better corrosion resistance, good weldability and excellent extrudability. They dominate the market for architectural extrusions, bicycle frames, automotive crush structures and ladder rails."],

        ["h3", "Lithium additions and the 2xxx-Li variants"],
        ["p", "Each 1 wt% lithium added to aluminium reduces density by 3% and increases elastic modulus by 6%. Al-Li alloys (2195, 2050, 2198) combine low density with high stiffness, making them attractive for launch vehicle fuel tanks and aircraft fuselage skins."],
        ["p", "The principal strengthening precipitate is $\\delta'$ (Al$_3$Li), an L1$_2$ ordered phase that is coherent with the FCC matrix. The lattice mismatch is only 0.08%, giving very low interfacial energy and excellent coarsening resistance. 2195-T8 (Al-1.0Li-4.0Cu-0.4Mg-0.4Ag) has UTS = 590 MPa at a density of 2.63 g/cm$^3$. It was used for the Space Shuttle external tank."],

        ["h3", "Corrosion of aluminium alloys"],
        ["p", "Aluminium's oxide film gives good general corrosion resistance, but alloys are susceptible to localised attack. Pitting corrosion occurs when chloride ions break down the passive film. Intergranular corrosion occurs when precipitate-free zones along grain boundaries become anodic relative to the grain interior. Stress corrosion cracking (SCC) is a particular concern in 7xxx alloys loaded in the short-transverse direction."],
        ["p", "Cladding (roll-bonding a thin layer of pure Al or Al-Zn onto a strong core alloy) provides cathodic protection. Alclad 2024 has a 2024 core clad with Al-1Zn, giving both strength and corrosion resistance. Anodising thickens the oxide layer to 5 to 25 $\\mu$m, providing additional protection and a surface that takes dyes well."],

        ["problem", "An Al-4 wt% Cu alloy is solution treated at 500 degrees C and quenched to room temperature. The equilibrium solubility of Cu in Al at 200 degrees C is 0.2 wt%. If the alloy is aged at 200 degrees C until equilibrium is reached, calculate the volume fraction of $\\theta$ (Al$_2$Cu) precipitates. The densities are $\\rho_{\\text{Al}} = 2.70$ g/cm$^3$ and $\\rho_{\\theta} = 4.34$ g/cm$^3$.", [
          ["p", "The weight fraction of $\\theta$ by the lever rule:"],
          ["eq", "w_\\theta = \\frac{C_0 - C_\\alpha}{C_\\theta - C_\\alpha} = \\frac{4.0 - 0.2}{54.1 - 0.2} = \\frac{3.8}{53.9} = 0.0705"],
          ["p", "where $C_\\theta = 54.1$ wt% Cu (the composition of Al$_2$Cu: $2 \\times 63.55 / (2 \\times 63.55 + 2 \\times 26.98) = 54.1\\%$)."],
          ["p", "Converting weight fraction to volume fraction:"],
          ["eq", "f_v = \\frac{w_\\theta / \\rho_\\theta}{w_\\theta / \\rho_\\theta + (1 - w_\\theta)/\\rho_\\alpha} = \\frac{0.0705/4.34}{0.0705/4.34 + 0.9295/2.70}"],
          ["eq", "f_v = \\frac{0.01625}{0.01625 + 0.3443} = 0.045"],
          ["p", "About 4.5 vol% of $\\theta$ precipitates. In practice, peak-aged alloys contain metastable $\\theta''$ rather than equilibrium $\\theta$, and the volume fraction is similar but the precipitates are much finer (10 nm vs several $\\mu$m), which is why the metastable state is so much stronger."]
        ]]
      ],
      "related": [
        { "title": "Alloy Design Principles", "url": "alloy-design-principles" },
        { "title": "Precipitation & Age Hardening", "url": "../precipitation-age-hardening/" },
        { "title": "Titanium Alloys", "url": "titanium-alloys" },
        { "title": "Strengthening Mechanisms", "url": "../strengthening-mechanisms/" }
      ]
    },
    {
      "id": "titanium-alloys",
      "number": "11.5",
      "title": "Titanium Alloys",
      "description": "High strength-to-weight ratio alloys for aerospace, biomedical and chemical plant applications, governed by the alpha-beta phase transformation.",
      "readingTime": "13 min",
      "intro": "Titanium combines the strength of steel with the density of aluminium. Its alloys operate at temperatures up to 600 degrees C, resist corrosion in environments that destroy stainless steel, and are biocompatible. The price of these advantages is cost: titanium costs 5 to 10 times more than steel per kilogram, driven by the energy-intensive Kroll extraction process.",
      "body": [
        ["h3", "The alpha-beta transformation"],
        ["p", "Pure titanium is HCP ($\\alpha$) below 882 degrees C and BCC ($\\beta$) above. This allotropic transformation is the basis of titanium alloy design. Alloying elements are classified by their effect on the transformation temperature."],
        ["p", "<strong>$\\alpha$-stabilisers</strong> raise the $\\beta$-transus: Al (the most important, +30 degrees C per wt%), O, N, C. Aluminium is the only $\\alpha$-stabiliser used in significant quantities (up to 6 wt%)."],
