Repository: workingwithatoms1/workingwithatoms1.github.io

File: content/modules/thermodynamics.json (part 1 of 4)
{
  "module": {
    "id": "thermodynamics",
    "number": 5,
    "title": "Thermodynamics",
    "part": "I",
    "partTitle": "Foundations",
    "topic": "Thermodynamics",
    "intro": "What drives change in the physical world, and how do we predict it? This module builds thermodynamics from physical intuition — starting with why we need it, through the laws that govern energy and entropy, to the practical tools that let materials scientists predict phase stability, reaction feasibility and alloy behaviour."
  },
  "articles": [
    {
      "id": "what-thermodynamics-is-for",
      "number": "5.1",
      "title": "What Thermodynamics Is For",
      "description": "Why we need thermodynamics, what it can and cannot predict, and why Newton's laws aren't enough.",
      "readingTime": "6 min",
      "intro": "Why we need a theory of heat, work and equilibrium, and what it can actually tell us.",
      "body": [
        [
          "h3",
          "The problem of 10²² atoms"
        ],
        [
          "p",
          "A single cubic centimetre of copper contains roughly $8.5 \\times 10^{22}$ atoms. Each one obeys Newton's laws. In principle, if you knew the position and velocity of every atom, you could predict exactly what the copper would do next."
        ],
        [
          "p",
          "In practice, this is useless."
        ],
        [
          "p",
          "You cannot measure $10^{22}$ positions. You cannot solve $10^{22}$ coupled equations of motion. And even if you could, the answer would be a list of $10^{22}$ trajectories, not the thing you actually want to know: will the copper melt at this temperature? Will it oxidise in this atmosphere? Will zinc dissolve into it, and if so, how much?"
        ],
        [
          "p",
          "Thermodynamics exists because we need to predict the behaviour of matter without tracking every atom."
        ],
        [
          "h3",
          "What thermodynamics does"
        ],
        [
          "p",
          "It makes predictions about bulk matter using a small number of measurable quantities: temperature, pressure, composition, volume. It tells you which processes are possible and which are not. It tells you the direction of spontaneous change. It tells you the conditions under which two phases, or two components, can coexist in equilibrium."
        ],
        [
          "p",
          "What it does not tell you is how fast any of this happens. A diamond at room temperature and atmospheric pressure is thermodynamically unstable with respect to graphite. Thermodynamics predicts that every diamond should already be a lump of graphite. Kinetics explains why it is not. The two theories are complementary. Thermodynamics sets the destination; kinetics determines whether you arrive."
        ],
        [
          "h3",
          "A theory built on experience"
        ],
        [
          "p",
          "Thermodynamics is unusual among physical theories. It was not derived from a microscopic model. It was built upward from experimental observation, refined across the 18<sup>th</sup> and 19<sup>th</sup> centuries by engineers trying to make better steam engines, chemists trying to predict reactions, and physicists trying to understand heat. Its laws are empirical. No one has ever observed a violation of the second law of thermodynamics in a macroscopic system. That unbroken record, across every experiment ever conducted, is the entire basis for the theory."
        ],
        [
          "p",
          "This makes it both powerful and limited. Powerful, because the laws hold regardless of the microscopic details. They apply to gases, metals, polymers, plasmas, black holes. Limited, because thermodynamics tells you nothing about mechanism. It tells you that iron will oxidise in air. It does not tell you how the oxide layer grows, or what its structure looks like, or how fast it forms."
        ],
        [
          "h3",
          "Why materials scientists need it"
        ],
        [
          "p",
          "If you work with materials, you encounter thermodynamics constantly. Phase diagrams are thermodynamic maps. Alloy design is, in large part, an exercise in manipulating free energy curves. Corrosion, oxidation, solidification, precipitation: all are driven by thermodynamics (and modulated by kinetics)."
        ],
        [
          "p",
          "The Ellingham diagram that tells you whether aluminium can reduce titanium dioxide is a thermodynamic construction. The Pourbaix diagram that tells you whether a steel will corrode in seawater is another. The regular solution model that predicts miscibility gaps in binary alloys is pure thermodynamics."
        ],
        [
          "p",
          "This module builds the theory from the ground up. We start with the definitions (systems, states, equilibrium), then introduce the laws one at a time, then apply them to the problems materials scientists actually face: mixing, reactions, phase stability. By the end, you will be able to look at a free energy curve and read off a phase diagram."
        ],
        [
          "problem",
          "Diamond is thermodynamically unstable with respect to graphite at room temperature and pressure. Why does diamond exist at all? What does thermodynamics tell you, and what does it not tell you, about this situation?",
          [
            [
              "p",
              "Thermodynamics tells you that graphite has a lower Gibbs free energy than diamond at 298 K and 1 atm, so the transformation diamond $\\to$ graphite is spontaneous ($\\Delta G < 0$). What thermodynamics does not tell you is the rate. The transformation requires breaking and reforming every C-C bond in the structure, and the activation energy for this is enormous. At room temperature, the kinetic barrier is insurmountable. Diamond is metastable: thermodynamically unfavoured but kinetically trapped."
            ]
          ]
        ]
      ],
      "related": [
        {
          "title": "Systems, Boundaries & State",
          "url": "systems-boundaries-state"
        },
        {
          "title": "Diffusion & Kinetics",
          "url": "../diffusion/"
        },
        {
          "title": "Phase Equilibria & Transformations",
          "url": "../phase-transformations/"
        }
      ]
    },
    {
      "id": "systems-boundaries-state",
      "number": "5.2",
      "title": "Systems, Boundaries & State",
      "description": "Defining what we're measuring — systems, surroundings, state functions, and the meaning of equilibrium.",
      "readingTime": "10 min",
      "intro": "Before we can write down any law, we need to be precise about what we are talking about. Thermodynamics is a theory of systems, and the first step is to define one.",
      "body": [
        [
          "h3",
          "Drawing a boundary"
        ],
        [
          "p",
          "A thermodynamic system is whatever region of the universe we choose to analyse. Everything else is the surroundings. The boundary between them can be real (the walls of a crucible, the surface of a steel beam) or imaginary (a surface drawn around a region of gas in a flame). The choice is ours, and it matters: the same physical process can look very different depending on where you draw the line."
        ],
        [
          "p",
          "Consider a block of aluminium being anodised in a bath of sulphuric acid. If you draw the boundary around just the aluminium, the system is gaining oxygen and losing aluminium ions. If you draw it around the whole bath, the system is closed (nothing enters or leaves the beaker) and you are tracking an internal reaction. Same physics, different bookkeeping. The right choice of boundary simplifies the problem."
        ],
        [
          "p",
          "Systems come in three kinds, classified by what their boundaries allow through:"
        ],
        [
          "ul",
          [
            "<strong>Open</strong> systems exchange both matter and energy with the surroundings. A molten steel ladle in a steelworks: heat radiates from the surface, oxygen and nitrogen dissolve from the atmosphere, slag-forming reactions add and remove species. Most industrial processes are open systems.",
            "<strong>Closed</strong> systems exchange energy but not matter. A sealed glass ampoule containing a powder mixture, placed in a furnace: heat enters through the glass, driving a solid-state reaction inside, but no atoms enter or leave. Differential scanning calorimetry (DSC) experiments use sealed pans for exactly this reason.",
            "<strong>Isolated</strong> systems exchange nothing at all. A perfect thermos flask, or more precisely, the entire universe. No real laboratory system is truly isolated, but the concept is essential as a theoretical limiting case. The second law is stated for isolated systems."
          ]
        ],
        [
          "h3",
          "State and state functions"
        ],
        [
          "p",
          "The state of a system is specified by a set of macroscopic variables: temperature, pressure, volume, composition. If two systems have the same values of all their state variables, they are in the same thermodynamic state, regardless of their history."
        ],
        [
          "p",
          "This is a strong claim, and it is worth pausing on. Take a block of copper at 300 K and 1 atm. It might have arrived there by cooling from 1400 K (from the melt). Or by warming from 4 K (from a cryostat). Or by quenching from 800 K and then annealing. Thermodynamics says these are all the same state. The internal energy is the same. The entropy is the same. Every equilibrium property is the same. The path does not matter. Only the current values of the state variables matter."
        ],
        [
          "p",
          "There is a caveat that matters for materials scientists: the system must actually be in equilibrium. A quenched steel may have the same temperature and pressure as a slowly cooled one, but if it retains a metastable martensite structure, it is not in the same thermodynamic state. Its internal energy is higher. Its entropy is different. Thermodynamic state variables describe equilibrium states. Metastable states require additional variables (phase fractions, defect concentrations) to specify."
        ],
        [
          "p",
          "A quantity that depends only on the current state, not on how the system got there, is a <strong>state function</strong>. Internal energy $U$, entropy $S$, enthalpy $H$, free energy $G$, volume $V$, pressure $P$, temperature $T$: all state functions. You can calculate changes in these quantities between two states by any convenient path, real or hypothetical, and you will always get the same answer."
        ],
        [
          "p",
          "Heat and work are not state functions. The amount of work done on a gas depends on the path: compress it slowly along an isotherm and you get a different number than if you compress it rapidly and adiabatically to the same final state. Heat and work are <strong>path functions</strong>. They describe the process, not the state. This is why we write $\\delta Q$ and $\\delta W$ (inexact differentials) rather than $dQ$ and $dW$."
        ],
        [
          "callout",
          "Why this matters",
          "If you want to calculate the enthalpy change for a reaction that is difficult to run directly, you can instead calculate it along a different path (using Hess's law, article 5.3). This only works because $H$ is a state function. You cannot do the same trick with heat or work: the heat absorbed along a hypothetical path is not the same as the heat absorbed along the real one."
        ],
        [
          "h3",
          "Intensive and extensive properties"
        ],
        [
          "p",
          "State functions come in two flavours. Some scale with the size of the system: double the amount of material and you double the value. These are <strong>extensive</strong> properties. Volume, mass, total energy, total entropy, total enthalpy."
        ],
        [
          "p",
          "Others are independent of system size. Temperature, pressure, density, chemical potential. These are <strong>intensive</strong> properties. You can cut a block of copper in half and each piece still has the same temperature, the same pressure, the same density."
        ],
        [
          "p",
          "The ratio of two extensive properties is always intensive. Density is mass divided by volume: both extensive, the ratio intensive. Molar entropy is total entropy divided by number of moles. Molar volume is total volume divided by moles. This is why materials scientists almost always work in molar quantities: $G$ in J/mol, $V_m$ in cm³/mol, $S$ in J/(mol$\\cdot$K). These describe the material itself, independent of how much you happen to have in front of you."
        ],
        [
          "p",
          "The distinction also tells you what can be equalised at equilibrium. When two systems are in thermal contact, the intensive quantity that equalises is temperature. When they are in mechanical contact, it is pressure. When they can exchange matter, it is chemical potential. Intensive quantities are the driving forces; extensive quantities are what flows in response."
        ],
        [
          "h3",
          "Equilibrium"
        ],
        [
          "p",
          "A system is in thermodynamic equilibrium when its state variables are not changing with time and there are no net flows of matter or energy within it. This is more demanding than it may seem."
        ],
        [
          "p",
          "A cup of coffee cooling toward room temperature is not in equilibrium, even though you can measure its temperature at any instant. It has a temperature gradient (hotter in the centre, cooler near the walls) and a net heat flow outward. A bar of steel at room temperature, with no temperature gradients and no ongoing reactions, is in equilibrium. A supersaturated solid solution of copper in aluminium, quenched from high temperature, is <em>not</em> in equilibrium, even though it sits quietly on the shelf. It has a thermodynamic driving force to precipitate Al₂Cu. It just cannot do so quickly at room temperature. Kinetics holds it in a metastable state."
        ],
        [
          "p",
          "True thermodynamic equilibrium requires three conditions simultaneously:"
        ],
        [
          "ul",
          [
            "<strong>Thermal equilibrium</strong>: uniform temperature throughout the system. No net heat flow between any regions.",
            "<strong>Mechanical equilibrium</strong>: uniform pressure (for a fluid) or balanced stresses (for a solid). No bulk material flow.",
            "<strong>Chemical equilibrium</strong>: uniform chemical potential for every species. No net diffusion, no net reaction. We define chemical potential precisely in article 5.10; for now, think of it as the thermodynamic quantity that drives atoms to move from one place or phase to another."
          ]
        ],
        [
          "p",
          "Thermodynamics makes its sharpest predictions about equilibrium states. Given a set of constraints (fixed $T$ and $P$, for example), it tells you which state the system will eventually reach. Whether the system actually reaches that state in any practical timescale is a question for kinetics."
        ],
        [
          "h3",
          "Processes and constraints"
        ],
        [
          "p",
          "When a system moves from one equilibrium state to another, it undergoes a <strong>process</strong>. Thermodynamics classifies processes by what is held constant:"
        ],
        [
          "ul",
          [
            "<strong>Isothermal</strong>: constant temperature. A slow reaction in a furnace held at fixed $T$.",
            "<strong>Isobaric</strong>: constant pressure. Almost any experiment done on a bench open to the atmosphere.",
            "<strong>Isochoric</strong>: constant volume. A reaction in a sealed rigid vessel, such as a bomb calorimeter.",
            "<strong>Adiabatic</strong>: no heat exchange with surroundings. A rapid compression (too fast for heat to escape), or a well-insulated system."
          ]
        ],
        [
          "p",
          "These constraints are not just convenient labels. Each one picks out a different thermodynamic potential as the natural quantity to minimise at equilibrium. At constant $T$ and $P$ (the most common laboratory condition), the equilibrium state minimises the Gibbs free energy $G$. At constant $T$ and $V$, it minimises the Helmholtz free energy $F$. At constant $S$ and $V$, it minimises the internal energy $U$. At constant $S$ and $P$, it minimises the enthalpy $H$."
        ],
        [
          "p",
          "We will derive these results in article 5.9. The point for now: specifying the constraint specifies the problem, and specifying the problem tells you which quantity to calculate."
        ],
        [
          "h3",
          "Degrees of freedom"
        ],
        [
          "p",
          "How many state variables do you actually need to specify to pin down the state of a system? For a pure substance in a single phase, the answer is two. Pick any two of $T$, $P$, $V_m$ (molar volume) and the third is determined by the equation of state. For an ideal gas, that equation is $PV_m = RT$. For a real material, the relationship is more complex, but it exists."
        ],
        [
          "p",
          "For a mixture of $c$ components in a single phase, you need $c + 1$ variables: temperature, pressure, and $c - 1$ independent composition variables (the last composition is fixed by the requirement that mole fractions sum to one). For systems with multiple phases in equilibrium, the number of independent variables is reduced further. This counting is formalised in the Gibbs phase rule, which we will meet in article 5.14."
        ],
        [
          "problem",
          "You place a sealed steel container of nitrogen gas into a furnace at 800 K. Is the gas an open, closed, or isolated system? What are its degrees of freedom (how many state variables must you specify to define its state)?",
          [
            [
              "p",
              "The steel container prevents matter exchange but allows energy exchange (heat conducts through the walls). The gas is a <strong>closed</strong> system. It is a single-component ($c = 1$), single-phase ($p = 1$) system. The number of intensive degrees of freedom is $F = c - p + 2 = 1 - 1 + 2 = 2$. You need to specify two independent variables (e.g., $T$ and $P$, or $T$ and $V_m$) to fully define the state. Once the gas equilibrates, $T = 800$ K (set by the furnace), and if you know the amount of gas and the container volume, $P$ is determined by the equation of state."
            ]
          ]
        ]
      ],
      "related": [
        {
          "title": "What Thermodynamics Is For",
          "url": "what-thermodynamics-is-for"
        },
        {
          "title": "Work, Heat & the First Law",
          "url": "work-heat-first-law"
        },
        {
          "title": "Chemical Potential",
          "url": "chemical-potential"
        }
      ]
    },
    {
      "id": "work-and-heat",
      "number": "5.3",
      "title": "Work & Heat",
      "description": "PV work, heat, path dependence, heat capacity, and the Dulong-Petit law.",
      "readingTime": "14 min",
      "intro": "The two currencies of energy transfer between a system and its surroundings are work and heat. Both are path functions: the amount depends on how the process is carried out, not just the initial and final states. Understanding them precisely is essential before stating the first law.",
      "body": [
        [
          "h3",
          "Internal energy"
        ],
        [
          "p",
          "Every system has an internal energy $U$. This is the total energy of all the atoms and molecules inside the system: their kinetic energy (thermal motion, vibrations, rotations), their potential energy (chemical bonds, electrostatic interactions), and in principle their nuclear binding energy too, though that rarely changes in a materials science problem."
        ],
        [
          "p",
          "Internal energy does <em>not</em> include the kinetic energy of the system as a whole (a flying bullet is not thermodynamically hotter than a stationary one), or its gravitational potential energy. Those belong to mechanics. Internal energy is the energy that is <em>in</em> the material, at the atomic scale."
        ],
        [
          "p",
          "You cannot measure $U$ absolutely. You can only measure changes: $\\Delta U$. The first law tells you how."
        ],
        [
          "h3",
          "Work"
        ],
        [
          "p",
          "In mechanics, work is force times displacement. In thermodynamics, the most common form is pressure-volume (PV) work: a gas expanding against an external pressure, or being compressed by one."
        ],
        [
          "p",
          "Consider a gas in a cylinder with a piston. If the piston moves outward by a small displacement, the volume increases by $dV$ and the system loses energy (it pushes the piston against the external pressure). The work done on the system is:"
        ],
        [
          "eq",
          "\\delta W = -P_{\\text{ext}} \\, dV"
        ],
        [
          "p",
          "Consider a gas in a cylinder with a piston. The gas exerts a pressure $P$ on the piston. If the piston moves outward by a small displacement, the volume increases by $dV$. The gas loses energy (it pushes the piston outward), so the work done <em>on the system</em> is negative:"
        ],
        [
          "eq",
          "\\delta W = -P_{\\text{ext}} \\, dV"
        ],
        [
          "eq",
          "W = -\\int_{V_1}^{V_2} P_{\\text{ext}} \\, dV"
        ],
        [
          "eq",
          "W = -\\int_{V_1}^{V_2} P_{\\text{ext}} \\, dV"
        ],
        [
          "p",
          "On a PV diagram, the magnitude of the work is the area under the curve traced by the process. For an expansion ($dV > 0$), $W < 0$: the system loses energy to its surroundings. For a compression ($dV < 0$), $W > 0$: the surroundings do work on the system. Different paths between the same two states enclose different areas, which is the geometric expression of work being path-dependent."
        ],
        [
          "p",
          "For a <strong>reversible</strong> expansion, the system is always infinitesimally close to equilibrium, so $P_{\\text{ext}} = P$ (the system's own internal pressure) at every point. This gives the maximum work that can be extracted from the system. Any real, irreversible process extracts less, because part of the driving force is wasted as internal friction, turbulence or sound."
        ],
        [
          "h3",
          "Reversible vs irreversible work"
        ],
        [
          "p",
          "The distinction between reversible and irreversible work is not academic. It determines how much useful work you can extract from a process."
        ],
        [
          "p",
          "Suppose a gas at pressure $P_1$ expands to a final volume $V_2$ against a constant external pressure $P_{\\text{ext}} = P_2$ (the final equilibrium pressure). The work done on the system is $W = -P_2(V_2 - V_1)$, which is negative (the system gives up energy). On a PV diagram this is the area of a rectangle."
        ],
        [
          "p",
          "If instead the gas expands reversibly, the external pressure matches the gas pressure at every step. The work done on the system is $W = -\\int P \\, dV$, more negative than the irreversible case because the isotherm sits above the constant-pressure line everywhere except the endpoint. The system delivers more energy to the surroundings. Reversible expansion extracts the maximum possible work."
        ],
        [
          "p",
          "This asymmetry runs throughout thermodynamics: reversible processes set the theoretical limit, and real processes always fall short."
        ],
        [
          "h3",
          "Heat capacity"
        ],
        [
          "p",
          "Heat capacity is the amount of energy needed to raise the temperature of a system by one kelvin. Because heat is a path function, the value depends on the constraint:"
        ],
        [
          "eq",
          "C_V = \\left( \\frac{\\partial U}{\\partial T} \\right)_V \\qquad C_P = \\left( \\frac{\\partial H}{\\partial T} \\right)_P"
        ],
        [
          "p",
          "$C_V$ is the heat capacity at constant volume: all the energy goes into raising $U$. $C_P$ is the heat capacity at constant pressure: the system can expand, so some of the energy goes into PV work, and you need more heat for the same temperature rise. $C_P > C_V$ always."
        ],
        [
          "p",
          "For an ideal gas, $C_P - C_V = R = 8.314$ J/(mol·K). For a monatomic ideal gas, $C_V = \\frac{3}{2}R \\approx 12.5$ J/(mol·K) and $C_P = \\frac{5}{2}R \\approx 20.8$ J/(mol·K). The 40% difference is significant."
        ],
        [
          "p",
          "For solids, each atom vibrates in three directions, with kinetic and potential energy in each. The equipartition theorem gives $C_V = 3R \\approx 24.9$ J/(mol·K) per mole of atoms. This is the Dulong-Petit law. Copper: 24.4, aluminium: 24.2, iron: 25.1, gold: 25.4 J/(mol·K). The agreement at room temperature is striking."
        ],
        [
          "p",
          "For compounds, $C_V$ scales with the number of atoms per formula unit. Al\\u2082O\\u2083 has 5 atoms, so $C_V \\approx 5 \\times 3R \\approx 125$ J/(mol·K) at high temperature."
        ],
        [
          "p",
          "For solids, $C_P - C_V$ is tiny (about 0.5 J/(mol·K) for copper at 300 K, roughly 2% of $C_P$). The distinction is negligible and people write $C$ without specifying. For gases, you must always be clear about which one you mean."
        ],
        [
          "h3",
          "Other forms of work"
        ],
        [
          "p",
          "PV work is the most common form in classical thermodynamics, but it is not the only one. Electrical work ($\\delta W = E \\, dq$, where $E$ is the EMF and $dq$ is the charge transferred) matters for electrochemical cells and batteries. Surface work ($\\delta W = \\gamma \\, dA$) matters for nucleation, where creating new interface costs energy. Magnetic work ($\\delta W = B \\, dM$) matters for magnetic phase transitions. In each case, the first law still holds: $dU = \\delta Q + \\delta W$, with the appropriate work term."
        ],
        [
          "p",
          "For most of this module, we will work with PV work only. The extension to other work terms is straightforward: replace $P \\, dV$ with the appropriate generalised force times generalised displacement."
        ],
        [
          "h3",
          "Heat"
        ],
        [
          "p",
          "Heat is energy transferred between a system and its surroundings because of a temperature difference. If you put a cold block of steel into a furnace, energy flows from the furnace atmosphere into the steel. That transfer is heat."
        ],
        [
          "p",
          "Heat is also a path function. The amount of heat needed to take a system from state A to state B depends on how you do it. This is not obvious, so it is worth seeing why."
        ],
        [
          "p",
          "Take one mole of an ideal gas at 300 K and 1 atm, and raise its temperature to 400 K. If you do this at constant volume (sealed rigid container), the gas absorbs $Q_V = C_V \\Delta T$. If you do it at constant pressure (piston free to move), the gas absorbs $Q_P = C_P \\Delta T$. The final state is different (different volume and pressure), but the point is that $Q$ depends on the constraint. The same temperature change requires different amounts of heat depending on whether the system is free to expand."
        ],
        [
          "problem",
          "One mole of an ideal gas at 500 K expands isothermally and reversibly from 10 L to 30 L. Calculate the work done on the system.",
          [
            [
              "p",
              "For a reversible isothermal expansion, the work done on the system is:"
            ],
            [
              "eq",
              "W = -nRT \\ln\\frac{V_2}{V_1} = -1 \\times 8.314 \\times 500 \\times \\ln\\frac{30}{10}"
            ],
            [
              "eq",
              "W = -4157 \\times 1.099 = -4567 \\text{ J} \\approx -4.57 \\text{ kJ}"
            ],
            [
              "p",
              "The work is negative: the system loses 4.57 kJ of energy to the surroundings by pushing the piston outward. Since the gas is ideal and the process is isothermal, $\\Delta U = 0$. By the first law, $Q = -W = +4.57$ kJ: the system absorbs exactly this much heat from the reservoir to maintain its temperature."
            ]
          ]
        ]
      ],
      "related": [
        {
          "title": "Systems, Boundaries & State",
          "url": "systems-boundaries-state"
        },
        {
          "title": "The First Law & Enthalpy",
          "url": "first-law-enthalpy"
        },
        {
          "title": "Entropy & the Second Law",
          "url": "entropy-second-law"
        }
      ]
    },
    {
      "id": "first-law-enthalpy",
      "number": "5.4",
      "title": "The First Law & Enthalpy",
      "description": "Energy conservation, the enthalpy accounting framework, phase transitions, Hess's law, and Kirchhoff's law.",
      "readingTime": "14 min",
      "intro": "The first law of thermodynamics is a bookkeeping rule. Energy cannot be created or destroyed, only transferred between a system and its surroundings as heat or work. This article states the law, then builds the enthalpy framework that makes it practical for constant-pressure experiments.",
      "body": [
        [
          "h3",
          "The first law"
        ],
        [
          "p",
          "The first law ties these together. It states that the internal energy $U$ is a state function, and that its change for a closed system equals the sum of the heat and work entering the system:"
        ],
        [
          "eq",
          "dU = \\delta Q + \\delta W"
        ],
        [
          "p",
          "For a system having PV work done on it (compression, $dV < 0$, so $\\delta W = -P\\,dV > 0$):"
        ],
        [
          "eq",
          "dU = \\delta Q - P \\, dV"
        ],
        [
          "p",
          "This is energy conservation in thermodynamic language. Heat in ($\\delta Q$) plus work in ($\\delta W$) equals the change stored internally ($dU$). The first law does not tell you how the energy is split between heat and work. It only tells you that their sum determines $\\Delta U$."
        ],
        [
          "callout",
          "Sign convention",
          "We define both $Q$ and $W$ as positive when energy enters the system: $Q > 0$ when heat flows in, $W > 0$ when work is done on the system. This gives $dU = \\delta Q + \\delta W$. Some textbooks (particularly older engineering texts) define $W$ as positive when the system does work on the surroundings, giving $dU = \\delta Q - \\delta W$. Be consistent, and always check which convention a source is using."
        ],
        [
          "h3",
          "Heat capacity"
        ],
        [
          "p",
          "Heat capacity is the amount of energy needed to raise the temperature of a system by one kelvin. It comes in two forms, depending on the constraint:"
        ],
        [
          "eq",
          "C_V = \\left( \\frac{\\partial U}{\\partial T} \\right)_V \\qquad C_P = \\left( \\frac{\\partial H}{\\partial T} \\right)_P"
        ],
        [
          "p",
          "$C_V$ is the heat capacity at constant volume. All the energy goes into raising $U$. $C_P$ is the heat capacity at constant pressure. The system can expand, so some of the energy goes into PV work against the atmosphere, and you need to supply more heat to achieve the same temperature rise. Consequently, $C_P > C_V$ always."
        ],
        [
          "p",
          "For an ideal gas, the difference is exactly $R$: $C_P - C_V = R = 8.314$ J/(mol·K). For a monatomic ideal gas, $C_V = \\frac{3}{2}R \\approx 12.5$ J/(mol·K) and $C_P = \\frac{5}{2}R \\approx 20.8$ J/(mol·K). The difference is substantial: roughly 40% of $C_V$."
        ],
        [
          "p",
          "For solids, the picture is different, and it is worth understanding why. Each atom in a crystal sits in a potential well created by its neighbours. It can vibrate in three independent directions ($x$, $y$, $z$). Each direction contributes one kinetic and one potential energy term, each worth $\\frac{1}{2}k_BT$ on average by the equipartition theorem. That gives $3 k_BT$ of thermal energy per atom, or $3RT$ per mole. The heat capacity is the derivative of this with respect to temperature:"
        ],
        [
          "eq",
          "C_V = 3R \\approx 24.9 \\text{ J/(mol}\\cdot\\text{K)}"
        ],
        [
          "p",
          "This is the Dulong-Petit law. It works well for most elemental solids near room temperature. Copper: 24.4, aluminium: 24.2, iron: 25.1, gold: 25.4 J/(mol·K). The agreement is striking."
        ],
        [
          "p",
          "For compounds, the molar heat capacity scales with the number of atoms per formula unit. Alumina (Al₂O₃) has 5 atoms per formula unit, so $C_V \\approx 5 \\times 3R \\approx 125$ J/(mol·K). The measured value at 298 K is 79 J/(mol·K), lower because some of the higher-frequency vibrational modes are not yet fully excited at room temperature (a quantum effect that Dulong-Petit, being a classical result, ignores). At high temperatures, it converges toward the $5 \\times 3R$ prediction."
        ],
        [
          "p",
          "The distinction between molar and specific heat capacity matters here. The molar heat capacity of lead (26.7 J/(mol·K)) is almost the same as aluminium's (24.2). But lead is much heavier: its molar mass is 207 g/mol versus 27 for aluminium. The <em>specific</em> heat capacity (per gram) is 0.13 J/(g·K) for lead and 0.90 for aluminium. Lead heats up fast. Aluminium takes much more energy per gram. The Dulong-Petit regularity is in the molar value, not the specific one. Per atom, all solids store about the same amount of thermal energy."
        ],
        [
          "p",
          "For solids, $C_P$ and $C_V$ are nearly equal because solids barely expand when heated. The PV term is tiny. For copper at 300 K, $C_P - C_V \\approx 0.5$ J/(mol·K), about 2% of $C_P$. For most practical purposes in solid-state materials science, the distinction is negligible and people simply write $C$."
        ],
        [
          "p",
          "For gases, this approximation fails. The difference $C_P - C_V = R$ is a substantial fraction of the total, and you must be careful about which one you use."
        ],
        [
          "h3",
          "Enthalpy: an accounting framework for constant pressure"
        ],
        [
          "p",
          "Here is the problem enthalpy solves. Most materials science experiments happen at constant pressure: you heat a sample in a furnace open to the atmosphere, you run a reaction in a crucible on a bench. Under these conditions, when you add heat, some of it increases the internal energy of the system and some of it does PV work (the system may expand slightly, pushing back the atmosphere). The total heat you supply is not $\\Delta U$. It is $\\Delta U + P \\Delta V$."
        ],
        [
          "p",
          "Enthalpy packages this up into a single quantity:"
        ],
        [
          "eq",
          "H = U + PV"
        ],
        [
          "derivation",
          "At constant pressure, the change in enthalpy equals the heat absorbed: $\\Delta H = Q_P$. This is the fundamental reason enthalpy is useful.",
          [
            [
              "p",
              "Start with the first law for a process at constant pressure:"
            ],
            [
              "eq",
              "dU = \\delta Q - P \\, dV"
            ],
            [
              "p",
              "Rearrange:"
            ],
            [
              "eq",
              "\\delta Q = dU + P \\, dV"
            ],
            [
              "p",
              "Since $P$ is constant, $P \\, dV = d(PV)$, so:"
            ],
            [
              "eq",
              "\\delta Q_P = dU + d(PV) = d(U + PV) = dH"
            ],
            [
              "p",
              "Therefore $\\Delta H = Q_P$: the enthalpy change is exactly the heat absorbed at constant pressure."
            ]
          ]
        ],
        [
          "p",
          "This is why enthalpy is the quantity measured by calorimeters, reported in databases, and used in almost all practical thermochemistry. When someone says \"the heat of formation of alumina is $-1676$ kJ/mol,\" they mean $\\Delta H_f^\\circ$. When you run a DSC experiment and see a melting peak, the area under the peak is $\\Delta H_{\\text{fus}}$."
        ],
        [
          "h3",
          "How big is the PV term?"
        ],
        [
          "p",
          "For a solid at atmospheric pressure, PV is very small. The molar volume of copper is about 7.1 cm³/mol, so $PV = (101325 \\text{ Pa})(7.1 \\times 10^{-6} \\text{ m}^3) \\approx 0.7$ J/mol. The internal energy of copper at room temperature is many kilojoules per mole. The PV term is less than 0.01% of $U$. For all practical purposes, $H \\approx U$ for a solid at atmospheric pressure."
        ],
        [
          "p",
          "For a gas, the situation is very different. One mole of ideal gas at 298 K has $PV = RT = 2479$ J/mol, about 2.5 kJ/mol. This is a significant fraction of the total energy. The distinction between $H$ and $U$ genuinely matters for gas-phase reactions, evaporation, and any process where the number of moles of gas changes."
        ],
        [
          "p",
          "This is why the convention in thermochemistry is to always report enthalpies. For solids, it barely differs from internal energy but is still the correct quantity for constant-pressure experiments. For gases, it accounts for the PV work automatically."
        ],
        [
          "h3",
          "Enthalpy of phase transitions"
        ],
        [
          "p",
          "When a material changes phase, it absorbs or releases heat at constant temperature and pressure. This is an enthalpy change. For melting:"
        ],
        [
          "ul",
          [
            "Aluminium: $\\Delta H_{\\text{fus}} = 10.7$ kJ/mol at 933 K",
            "Iron: $\\Delta H_{\\text{fus}} = 13.8$ kJ/mol at 1811 K",
            "Copper: $\\Delta H_{\\text{fus}} = 13.3$ kJ/mol at 1358 K",
            "Water (ice): $\\Delta H_{\\text{fus}} = 6.0$ kJ/mol at 273 K"
          ]
        ],
        [
          "p",
          "These are real, measurable quantities. You can feel them: a metal ingot sitting at its melting point absorbs heat without its temperature rising until the entire sample has melted. All that energy goes into breaking the bonds that hold the solid together, not into raising the temperature. This is the latent heat, and it is an enthalpy."
        ],
        [
          "p",
          "Vaporisation enthalpies are much larger (aluminium: 294 kJ/mol, iron: 347 kJ/mol) because breaking free from a liquid into a gas requires overcoming all remaining intermolecular interactions and, for an ideal gas, doing $PV = RT$ of expansion work."
        ],
        [
          "h3",
          "Hess's law"
        ],
        [
          "p",
