Repository: workingwithatoms1/workingwithatoms1.github.io

File: content/modules/crystallography.json
{
  "module": {
    "id": "crystallography",
    "number": 3,
    "title": "Crystallography",
    "part": "I",
    "partTitle": "Foundations",
    "topic": "Crystallography",
    "intro": "How atoms arrange themselves into repeating three-dimensional patterns. From the fourteen Bravais lattices to reciprocal space, this module builds the geometric language used throughout materials science."
  },
  "articles": [
    {
      "id": "crystal-systems",
      "number": "3.1",
      "title": "Crystal Systems & Bravais Lattices",
      "description": "The seven crystal systems and fourteen ways to tile three-dimensional space.",
      "readingTime": "8 min",
      "intro": "There are precisely fourteen ways to arrange points in three-dimensional space such that every point sees an identical environment. These fourteen Bravais lattices, grouped into seven crystal systems, form the geometric foundation of all crystallography.",
      "body": [
        ["h3", "Why Lattices Matter"],
        ["p", "A crystal is any solid whose atoms occupy positions that repeat periodically in three dimensions. Strip away the chemistry — ignore which element sits where — and what remains is a lattice: an infinite array of geometrically identical points. Every physical crystal, from a grain of table salt to a turbine-blade superalloy, maps onto one of these lattices. Understanding them is the first step toward understanding structure, and structure governs properties."],
        ["p", "A lattice is defined by three translation vectors, <strong>a</strong>, <strong>b</strong> and <strong>c</strong>, and the angles between them, &alpha;, &beta; and &gamma;. Any point in the lattice can be reached by an integer combination of these vectors. The parallelepiped they span is the unit cell — the smallest box that, when stacked in all three directions, reconstructs the entire crystal."],

        ["h3", "The Seven Crystal Systems"],
        ["p", "The relationships between the six lattice parameters (three lengths, three angles) divide all possible lattices into seven crystal systems. These range from the highly constrained to the completely general:"],
        ["p", "<strong>Cubic</strong> — all edges equal, all angles 90&deg;. The highest symmetry. Metals like copper, iron (at high temperature) and aluminium crystallise in cubic lattices."],
        ["p", "<strong>Tetragonal</strong> — a square base (a&nbsp;=&nbsp;b) with a different height c. All angles remain 90&deg;. Tin and titanium dioxide are tetragonal."],
        ["p", "<strong>Orthorhombic</strong> — three unequal edges, all angles still 90&deg;. Sulphur and cementite (Fe&#8323;C) belong here."],
        ["p", "<strong>Hexagonal</strong> — a&nbsp;=&nbsp;b, &gamma;&nbsp;=&nbsp;120&deg;, with a perpendicular c axis. Zinc, magnesium and graphite adopt hexagonal structures."],
        ["p", "<strong>Trigonal</strong> (rhombohedral) — all edges equal, all angles equal but not 90&deg;. Calcite and quartz (in one description) are trigonal."],
        ["p", "<strong>Monoclinic</strong> — three unequal edges; one angle departs from 90&deg;. Gypsum and many minerals fall into this system."],
        ["p", "<strong>Triclinic</strong> — no constraints at all. Three unequal edges, three unequal angles. The lowest symmetry. Some feldspars are triclinic."],

        ["callout", "Key Concept", "The crystal system tells you the <em>shape</em> of the unit cell. It does not tell you how many atoms are inside it, or where they sit — that is the role of the basis. A lattice plus a basis gives a crystal structure."],

        ["h3", "From Seven Systems to Fourteen Lattices"],
        ["p", "Within each crystal system, there may be more than one way to place lattice points. Auguste Bravais showed in 1848 that when you allow lattice points not only at the corners of the unit cell but also at the centre of the cell body or the centres of its faces, you obtain exactly fourteen distinct lattices — no more, no fewer."],
        ["p", "The four possible centering types are:"],
        ["p", "<strong>P</strong> (primitive) — lattice points at the corners only. One lattice point per cell."],
        ["p", "<strong>I</strong> (body-centred) — an additional point at the centre of the cell. Two lattice points per cell."],
        ["p", "<strong>F</strong> (face-centred) — additional points at the centre of every face. Four lattice points per cell."],
        ["p", "<strong>C</strong> (base-centred) — additional points at the centres of one pair of opposite faces. Two lattice points per cell."],
        ["p", "Not every centering works in every crystal system. A face-centred tetragonal lattice, for instance, can always be redescribed as a body-centred tetragonal lattice with a smaller cell — so it is not counted separately. The fourteen that survive this redundancy test are the Bravais lattices."],

        ["h3", "Coordination and Packing"],
        ["p", "The coordination number — how many nearest neighbours surround each lattice point — differs between lattices and has direct physical consequences. In a body-centred cubic (BCC) lattice, each point has 8 nearest neighbours. In face-centred cubic (FCC), it has 12. The hexagonal close-packed (HCP) structure also gives 12."],
        ["p", "Packing efficiency — the fraction of space filled when identical spheres are placed on every lattice point — varies accordingly. FCC and HCP both achieve approximately 74%, the theoretical maximum for equal spheres. BCC manages about 68%. Simple cubic, with a coordination number of just 6, packs only 52% of space. These differences in local geometry propagate upward into macroscopic properties: ductility, slip-system availability and thermal expansion all trace back, in part, to the underlying lattice."],

        ["callout", "Worked Example", "The atomic radius of copper is 1.28&nbsp;&Aring;. Copper is FCC, so the face diagonal of the unit cell equals 4r. The lattice parameter is therefore a&nbsp;=&nbsp;4r&nbsp;/&nbsp;&radic;2&nbsp;=&nbsp;3.62&nbsp;&Aring;, and the packing fraction is (4&nbsp;&times;&nbsp;4&pi;r&sup3;/3)&nbsp;/&nbsp;a&sup3;&nbsp;&asymp;&nbsp;0.74."],

        ["h3", "Seeing Lattices in Real Materials"],
        ["p", "The Bravais lattice is an abstraction, but it maps directly onto real structures. Iron below 912&nbsp;&deg;C is BCC (&alpha;-Fe); above that temperature it transforms to FCC (&gamma;-Fe) — the same atoms, rearranged onto a different lattice, with dramatically different mechanical behaviour. Aluminium is FCC at all temperatures, which is part of why it is so formable. Titanium is HCP at room temperature (and therefore harder to deform in certain directions) but switches to BCC above 882&nbsp;&deg;C."],
        ["p", "Knowing the lattice is the starting point for predicting slip systems, diffraction patterns, anisotropy and phase-transformation pathways. Everything that follows in crystallography — Miller indices, symmetry operations, reciprocal space — is built on these fourteen lattices."]
      ],
      "related": [
        { "title": "Miller Indices", "url": "miller-indices" },
        { "title": "Point Groups & Space Groups", "url": "point-groups" },
        { "title": "Reciprocal Lattice", "url": "reciprocal-lattice" },
        { "title": "Defects", "url": "../defects/" },
        { "title": "Phase Transformations", "url": "../phase-transformations/" }
      ]
    },
    {
      "id": "miller-indices",
      "number": "3.2",
      "title": "Miller Indices & Crystallographic Directions",
      "description": "A notation system for planes and directions inside crystals.",
      "readingTime": "7 min",
      "intro": "",
      "body": [],
      "related": []
    },
    {
      "id": "point-groups",
      "number": "3.3",
      "title": "Point Groups & Space Groups",
      "description": "Combining rotations, reflections and translations to classify crystal symmetry.",
      "readingTime": "10 min",
      "intro": "",
      "body": [],
      "related": []
    },
    {
      "id": "reciprocal-lattice",
      "number": "3.4",
      "title": "Reciprocal Lattice & Diffraction Geometry",
      "description": "The Fourier-space twin of the crystal lattice, and why it governs diffraction.",
      "readingTime": "9 min",
      "intro": "",
      "body": [],
      "related": []
    }
  ]
}

File: content/modules/electrochemistry.json (part 1 of 2)
{
  "module": {
    "id": "electrochemistry",
    "number": 10,
    "title": "Electrochemistry & Corrosion",
    "part": "II",
    "partTitle": "Properties & Behaviour",
    "topic": "Electrochemistry",
    "intro": "Electrochemistry sits at the boundary between thermodynamics and kinetics, linking chemical energy to electrical energy through the transfer of electrons. This module builds the theory from the half-cell up: standard potentials and the Nernst equation establish what is thermodynamically possible, Butler-Volmer kinetics governs how fast it happens, and Pourbaix diagrams map the conditions under which metals corrode. The final articles apply these ideas to the real problems of corrosion engineering and energy storage."
  },
  "articles": [
    {
      "id": "electrochemical-cells-standard-potentials",
      "number": "10.1",
      "title": "Electrochemical Cells & Standard Potentials",
      "description": "Half-cells, the standard hydrogen electrode, cell EMF, the electrochemical series, and the link between free energy and voltage.",
      "readingTime": "14 min",
      "intro": "Every electrochemical cell is built from two half-reactions. Understanding how to split a reaction into its electrode components, assign potentials, and calculate the driving force for electron transfer is the foundation of everything that follows in this module.",
      "body": [
        ["h3", "Electrons must flow through a wire"],
        ["p", "Consider zinc metal placed in a solution of copper sulphate. Zinc dissolves and copper plates out. The net reaction is:"],
        ["eq", "\\text{Zn}(s) + \\text{Cu}^{2+}(aq) \\to \\text{Zn}^{2+}(aq) + \\text{Cu}(s)"],
        ["p", "This is a redox reaction. Zinc is oxidised (loses electrons), copper is reduced (gains them). If the two metals are in the same beaker, the electron transfer happens at the zinc surface and all the chemical energy is released as heat. Useful for a lecture demonstration, useless for doing work."],
        ["p", "Separate the reactants. Put the zinc in one beaker of ZnSO$_4$ solution and the copper in another beaker of CuSO$_4$ solution. Connect the metals by a wire and the solutions by a salt bridge. Now the electrons must travel through the external circuit to get from zinc to copper. That flow of electrons is an electrical current, and you can use it to do work. This is a galvanic cell."],
        ["h3", "Half-reactions"],
        ["p", "Every electrochemical cell consists of two half-reactions. For the Daniell cell above:"],
        ["eq", "\\text{Anode (oxidation):} \\quad \\text{Zn}(s) \\to \\text{Zn}^{2+}(aq) + 2e^-"],
        ["eq", "\\text{Cathode (reduction):} \\quad \\text{Cu}^{2+}(aq) + 2e^- \\to \\text{Cu}(s)"],
        ["p", "Oxidation always occurs at the anode. Reduction always occurs at the cathode. This is true for galvanic cells (which produce electricity) and electrolytic cells (which consume it). The only difference is the sign of the cell voltage and whether the process is spontaneous."],
        ["callout", "Mnemonic", "Oxidation at the Anode: both start with vowels. Reduction at the Cathode: both start with consonants. Simple enough that you should never need to look it up again."],
        ["h3", "The standard hydrogen electrode"],
        ["p", "You cannot measure the absolute potential of a single half-cell. Voltage is always a difference. You need a reference electrode. By international convention, the reference is the standard hydrogen electrode (SHE):"],
        ["eq", "\\text{H}^+(aq, a = 1) + e^- \\to \\tfrac{1}{2}\\text{H}_2(g, 1\\text{ bar})"],
        ["p", "This half-reaction is assigned a potential of exactly 0.000 V at all temperatures. Every other standard electrode potential $E^\\circ$ is measured relative to this. The SHE uses a platinised platinum electrode in 1 mol/L HCl with hydrogen gas bubbled over it at 1 bar. It is not the most convenient electrode in practice (the Ag/AgCl and saturated calomel electrodes are far more common in the lab), but it is the universal reference point."],
        ["h3", "The electrochemical series"],
        ["p", "Measuring each half-reaction against the SHE produces a table of standard reduction potentials $E^\\circ$. Some representative values at 298 K:"],
        ["ul", [
          "$\\text{Li}^+ + e^- \\to \\text{Li}$: $E^\\circ = -3.04$ V (most negative common metal)",
          "$\\text{Mg}^{2+} + 2e^- \\to \\text{Mg}$: $E^\\circ = -2.37$ V",
          "$\\text{Al}^{3+} + 3e^- \\to \\text{Al}$: $E^\\circ = -1.66$ V",
          "$\\text{Zn}^{2+} + 2e^- \\to \\text{Zn}$: $E^\\circ = -0.76$ V",
          "$\\text{Fe}^{2+} + 2e^- \\to \\text{Fe}$: $E^\\circ = -0.44$ V",
          "$\\text{Ni}^{2+} + 2e^- \\to \\text{Ni}$: $E^\\circ = -0.26$ V",
          "$\\text{H}^+ + e^- \\to \\frac{1}{2}\\text{H}_2$: $E^\\circ = 0.00$ V (reference)",
          "$\\text{Cu}^{2+} + 2e^- \\to \\text{Cu}$: $E^\\circ = +0.34$ V",
          "$\\text{Ag}^+ + e^- \\to \\text{Ag}$: $E^\\circ = +0.80$ V",
          "$\\text{Au}^{3+} + 3e^- \\to \\text{Au}$: $E^\\circ = +1.50$ V (most positive common metal)"
        ]],
        ["p", "The series orders metals by their tendency to lose electrons. Metals with large negative $E^\\circ$ are strong reducing agents (they corrode easily). Metals with large positive $E^\\circ$ are noble (they resist oxidation). This is why gold survives millennia in seawater while iron rusts in months."],
        ["h3", "Cell EMF and free energy"],
        ["p", "The electromotive force (EMF) of a cell is the potential difference between cathode and anode under zero-current conditions:"],
        ["eq", "E_{\\text{cell}} = E_{\\text{cathode}} - E_{\\text{anode}}"],
        ["p", "For the Daniell cell: $E_{\\text{cell}} = +0.34 - (-0.76) = +1.10$ V. A positive cell EMF means the reaction is spontaneous as written."],
        ["p", "The connection to thermodynamics is direct. When $n$ moles of electrons pass through a potential difference $E$, the electrical work done is $nFE$, where $F = 96\\,485$ C/mol is the Faraday constant. At constant temperature and pressure, the maximum non-expansion work equals $-\\Delta G$. Therefore:"],
        ["eq", "\\Delta G = -nFE"],
        ["p", "For the Daniell cell: $\\Delta G = -2 \\times 96\\,485 \\times 1.10 = -212\\,267$ J/mol $\\approx -212$ kJ/mol. The large negative value confirms a strong thermodynamic driving force. Under standard conditions:"],
        ["eq", "\\Delta G^\\circ = -nFE^\\circ"],
        ["derivation", "The link between $\\Delta G$ and $E$ follows from equating the electrical work to the Gibbs free energy change for a reversible process.", [
          ["p", "For a reversible electrochemical cell operating at constant $T$ and $P$, the only non-PV work is electrical work. The first law gives $dU = \\delta Q + \\delta W_{PV} + \\delta W_{\\text{elec}}$. For a reversible process at constant $P$: $dH = \\delta Q + \\delta W_{\\text{elec}}$, and at constant $T$: $dG = dH - TdS = \\delta Q - TdS + \\delta W_{\\text{elec}}$. For a reversible process, $\\delta Q = TdS$, so:"],
          ["eq", "dG = \\delta W_{\\text{elec}}"],
          ["p", "The electrical work done on the system when charge $dq = nF$ flows through potential $E$ is $\\delta W_{\\text{elec}} = -nFE$ (negative because the cell does work on the external circuit). Therefore $\\Delta G = -nFE$. This is exact for a reversible cell, and it provides the upper bound on the work obtainable from any real cell."]
        ]],
        ["h3", "Galvanic vs electrolytic cells"],
        ["p", "In a galvanic cell, the reaction is spontaneous ($\\Delta G < 0$, $E > 0$). The cell produces electrical energy. Batteries are galvanic cells."],
        ["p", "In an electrolytic cell, an external voltage is applied to drive a non-spontaneous reaction ($\\Delta G > 0$). Electrolysis of water, electroplating, and aluminium smelting (the Hall-Heroult process, which runs at about 4 V and consumes roughly 13 kWh per kg of aluminium produced) are all electrolytic processes."],
        ["p", "The same cell can operate in either mode. A rechargeable battery is galvanic during discharge and electrolytic during charge."],
        ["h3", "Cell notation"],
        ["p", "The conventional shorthand for a cell writes the anode on the left and the cathode on the right, with single vertical lines for phase boundaries and a double vertical line for the salt bridge:"],
        ["eq", "\\text{Zn}(s) \\,|\\, \\text{Zn}^{2+}(aq) \\,||\\, \\text{Cu}^{2+}(aq) \\,|\\, \\text{Cu}(s)"],
        ["p", "This notation encodes all the information needed to write the half-reactions and calculate $E_{\\text{cell}}$. The rule: the right-hand electrode is always the cathode (reduction), and the cell EMF is positive if the overall reaction is spontaneous."],
        ["problem", "A cell is constructed from a standard silver electrode and a standard zinc electrode. Write the cell notation, the half-reactions, and calculate $E^\\circ_{\\text{cell}}$ and $\\Delta G^\\circ$.", [
          ["p", "Zinc has the more negative standard potential ($-0.76$ V), so it is the anode. Silver ($+0.80$ V) is the cathode."],
          ["p", "Cell notation: $\\text{Zn}(s) \\,|\\, \\text{Zn}^{2+}(aq) \\,||\\, \\text{Ag}^+(aq) \\,|\\, \\text{Ag}(s)$"],
          ["eq", "\\text{Anode:} \\quad \\text{Zn}(s) \\to \\text{Zn}^{2+}(aq) + 2e^-"],
          ["eq", "\\text{Cathode:} \\quad 2\\text{Ag}^+(aq) + 2e^- \\to 2\\text{Ag}(s)"],
          ["eq", "E^\\circ_{\\text{cell}} = 0.80 - (-0.76) = +1.56 \\text{ V}"],
          ["eq", "\\Delta G^\\circ = -nFE^\\circ = -2 \\times 96\\,485 \\times 1.56 = -301\\,033 \\text{ J/mol} \\approx -301 \\text{ kJ/mol}"],
          ["p", "The large positive EMF and large negative $\\Delta G^\\circ$ confirm a strongly spontaneous reaction. This is consistent with the large separation in the electrochemical series."]
        ]]
      ],
      "related": [
        {"title": "The Nernst Equation", "url": "the-nernst-equation"},
        {"title": "Free Energy & Equilibrium", "url": "../thermodynamics/"},
        {"title": "Pourbaix Diagrams", "url": "pourbaix-diagrams"}
      ]
    },
    {
      "id": "the-nernst-equation",
      "number": "10.2",
      "title": "The Nernst Equation",
      "description": "How cell potential depends on concentration and temperature, the meaning of the reaction quotient, and the connection to equilibrium constants.",
      "readingTime": "13 min",
      "intro": "Standard potentials apply at unit activity. Real electrochemical cells almost never operate at unit activity. The Nernst equation tells you how the cell potential shifts with concentration, temperature, and pressure. It is the single most important quantitative tool in electrochemistry.",
      "body": [
        ["h3", "From free energy to the Nernst equation"],
        ["p", "We showed in article 10.1 that $\\Delta G = -nFE$. From thermodynamics, the free energy change for a reaction at arbitrary activities is:"],
        ["eq", "\\Delta G = \\Delta G^\\circ + RT \\ln Q"],
        ["p", "where $Q$ is the reaction quotient, the ratio of product activities to reactant activities each raised to their stoichiometric powers. Substituting $\\Delta G = -nFE$ and $\\Delta G^\\circ = -nFE^\\circ$:"],
        ["eq", "-nFE = -nFE^\\circ + RT \\ln Q"],
        ["p", "Dividing through by $-nF$:"],
        ["eq", "E = E^\\circ - \\frac{RT}{nF} \\ln Q"],
        ["p", "This is the Nernst equation. At 298.15 K, converting to base-10 logarithms ($\\ln Q = 2.303 \\log Q$):"],
        ["eq", "E = E^\\circ - \\frac{0.02569}{n} \\ln Q = E^\\circ - \\frac{0.05916}{n} \\log Q"],
        ["p", "The factor $RT/F = 0.02569$ V at 298 K is the thermal voltage. It sets the scale: each tenfold change in the activity ratio shifts the potential by $59.16/n$ mV."],
        ["h3", "What goes into Q"],
        ["p", "For the Daniell cell reaction $\\text{Zn}(s) + \\text{Cu}^{2+}(aq) \\to \\text{Zn}^{2+}(aq) + \\text{Cu}(s)$:"],
        ["eq", "Q = \\frac{a_{\\text{Zn}^{2+}}}{a_{\\text{Cu}^{2+}}}"],
        ["p", "Pure solids have unit activity by convention, so Zn(s) and Cu(s) do not appear. For dilute solutions, activity $\\approx$ concentration in mol/L. If $[\\text{Zn}^{2+}] = 0.01$ M and $[\\text{Cu}^{2+}] = 1.0$ M:"],
        ["eq", "E = 1.10 - \\frac{0.05916}{2} \\log \\frac{0.01}{1.0} = 1.10 - \\frac{0.05916}{2} \\times (-2) = 1.10 + 0.059 = 1.16 \\text{ V}"],
        ["p", "The cell potential increases because we have diluted the product and concentrated the reactant. Le Chatelier in action."],
        ["h3", "Concentration cells"],
        ["p", "A concentration cell uses the same electrode material on both sides, with different electrolyte concentrations. The standard potentials cancel, and the EMF arises purely from the concentration difference."],
        ["p", "Consider two copper electrodes, one in 0.001 M CuSO$_4$ and the other in 1.0 M CuSO$_4$:"],
        ["eq", "E = 0 - \\frac{0.05916}{2} \\log \\frac{0.001}{1.0} = -\\frac{0.05916}{2} \\times (-3) = +0.089 \\text{ V}"],
        ["p", "89 mV from a concentration ratio alone. Copper dissolves from the dilute side and plates out on the concentrated side, driving the system toward equal concentrations. This is thermodynamics enforcing equilibrium."],
        ["p", "Concentration cells are not just curiosities. The oxygen concentration cell is the mechanism behind crevice corrosion: different oxygen concentrations on either side of a crevice create a potential difference that drives metal dissolution (article 10.5)."],
        ["h3", "Temperature dependence"],
        ["p", "The Nernst equation contains $T$ explicitly. The temperature coefficient of the cell EMF is:"],
        ["eq", "\\left(\\frac{\\partial E}{\\partial T}\\right)_P = \\frac{\\Delta S}{nF}"],
        ["p", "This follows from $\\Delta G = \\Delta H - T\\Delta S$ and $\\Delta G = -nFE$. If $\\Delta S > 0$ (the reaction produces more disorder), the cell potential increases with temperature. If $\\Delta S < 0$, it decreases."],
        ["p", "For the hydrogen-oxygen fuel cell, $\\Delta S < 0$ (two gases combine to form a liquid), so the open-circuit voltage falls with temperature. At 298 K it is 1.229 V; at 353 K (80 $^\\circ$C, typical PEM operating temperature) it drops to about 1.18 V."],
        ["h3", "Connection to equilibrium"],
        ["p", "At equilibrium, $\\Delta G = 0$, which means $E = 0$ and $Q = K$ (the equilibrium constant). The Nernst equation becomes:"],
        ["eq", "0 = E^\\circ - \\frac{RT}{nF} \\ln K"],
        ["eq", "\\ln K = \\frac{nFE^\\circ}{RT} \\qquad \\text{or} \\qquad K = \\exp\\left(\\frac{nFE^\\circ}{RT}\\right)"],
        ["p", "This provides a powerful way to measure equilibrium constants. A cell with $E^\\circ = +1.10$ V and $n = 2$ gives:"],
        ["eq", "\\ln K = \\frac{2 \\times 96\\,485 \\times 1.10}{8.314 \\times 298} = \\frac{212\\,267}{2478} = 85.7"],
        ["eq", "K = e^{85.7} \\approx 1.6 \\times 10^{37}"],
        ["p", "An astronomically large equilibrium constant. The reaction goes essentially to completion. Even modest cell voltages correspond to enormous equilibrium constants because $F$ is such a large number."],
        ["callout", "The power of Faraday's constant", "The Faraday constant $F = 96\\,485$ C/mol is Avogadro's number times the elementary charge. It converts between moles and coulombs. Because $F$ is nearly $10^5$, even a 1 V cell potential corresponds to $\\sim$100 kJ/mol of free energy, enough to shift equilibrium constants by tens of orders of magnitude. This is why electrochemistry is so effective at driving reactions."],
        ["h3", "Activities and real solutions"],
        ["p", "In dilute solutions, activity $\\approx$ molarity. In concentrated electrolytes, this breaks down. The activity of an ion is $a_i = \\gamma_i m_i$, where $\\gamma_i$ is the activity coefficient and $m_i$ is the molality. For strong electrolytes at moderate concentration, $\\gamma < 1$ because ion-ion interactions stabilise the solute. Debye-Huckel theory gives $\\log \\gamma_\\pm = -A|z_+z_-|\\sqrt{I}$ for the mean activity coefficient at low ionic strength $I$, where $A = 0.509$ (mol/kg)$^{-1/2}$ in water at 298 K."],
        ["p", "For a 0.1 mol/kg solution of CuSO$_4$ ($z_+ = 2$, $z_- = 2$, $I = 0.4$ mol/kg): $\\log \\gamma_\\pm \\approx -0.509 \\times 4 \\times \\sqrt{0.4} \\approx -1.29$, giving $\\gamma_\\pm \\approx 0.051$. The effective activity is 20 times lower than the nominal concentration. Ignoring activity coefficients in concentrated solutions leads to significant errors in the Nernst equation."],
        ["problem", "A hydrogen electrode operates at pH 7 (i.e., $a_{\\text{H}^+} = 10^{-7}$) with $P_{\\text{H}_2} = 1$ bar. Calculate its potential versus SHE at 298 K.", [
          ["p", "The half-reaction is $2\\text{H}^+(aq) + 2e^- \\to \\text{H}_2(g)$, so $n = 2$ and:"],
          ["eq", "Q = \\frac{P_{\\text{H}_2}/P^\\circ}{(a_{\\text{H}^+})^2} = \\frac{1}{(10^{-7})^2} = 10^{14}"],
          ["eq", "E = 0 - \\frac{0.05916}{2} \\log(10^{14}) = -\\frac{0.05916}{2} \\times 14 = -0.414 \\text{ V}"],
          ["p", "At neutral pH, the hydrogen electrode sits at $-0.414$ V vs SHE. This is the potential of the lower boundary in the Pourbaix diagram for water at pH 7 (article 10.4). Every 59.2 mV per pH unit is a useful number to remember: it appears everywhere in corrosion science."]
        ]]
      ],
      "related": [
        {"title": "Electrochemical Cells & Standard Potentials", "url": "electrochemical-cells-standard-potentials"},
        {"title": "Electrode Kinetics & Butler-Volmer", "url": "electrode-kinetics-butler-volmer"},
        {"title": "Pourbaix Diagrams", "url": "pourbaix-diagrams"}
      ]
    },
    {
      "id": "electrode-kinetics-butler-volmer",
      "number": "10.3",
      "title": "Electrode Kinetics & Butler-Volmer",
      "description": "Overpotential, exchange current density, the Butler-Volmer equation, Tafel slopes, and the limiting cases that govern real electrode behaviour.",
      "readingTime": "16 min",
      "intro": "The Nernst equation tells you where equilibrium lies. It says nothing about how fast you get there. Electrode kinetics governs the rate of electron transfer at an interface, and the Butler-Volmer equation is its central result. Understanding it is essential for predicting corrosion rates, designing batteries, and optimising electrolysis.",
      "body": [
        ["h3", "Overpotential"],
        ["p", "Apply a potential to an electrode and measure the current. At the equilibrium potential $E_{\\text{eq}}$ (given by the Nernst equation), no net current flows. The forward and reverse reactions proceed at equal rates. Shift the potential away from equilibrium, and one direction is favoured. The deviation from equilibrium is the overpotential:"],
        ["eq", "\\eta = E - E_{\\text{eq}}"],
        ["p", "A positive $\\eta$ (anodic overpotential) drives oxidation. A negative $\\eta$ (cathodic overpotential) drives reduction. The overpotential is the driving force for net electrochemical reaction, analogous to how undercooling drives solidification or how supersaturation drives precipitation."],
        ["p", "Overpotential is not a single phenomenon. It has contributions from charge transfer at the electrode surface (activation overpotential), from concentration gradients in the electrolyte (concentration overpotential), and from resistive losses in the electrolyte and connections (ohmic overpotential, or $iR$ drop). The Butler-Volmer equation describes the first of these."],
        ["h3", "Exchange current density"],
        ["p", "At equilibrium, the electrode is not static. Atoms are continuously oxidising and reducing at the surface, but the two rates are equal. The current density corresponding to this dynamic equilibrium is the exchange current density $j_0$. It is a measure of how kinetically facile the electrode reaction is."],
        ["p", "Some representative values at 298 K:"],
        ["ul", [
          "H$_2$ evolution on Pt: $j_0 \\approx 10^{-3}$ A/cm$^2$ (fast, platinum is an excellent catalyst)",
          "H$_2$ evolution on Hg: $j_0 \\approx 10^{-12}$ A/cm$^2$ (extremely slow, high overpotential needed)",
          "H$_2$ evolution on Fe: $j_0 \\approx 10^{-6}$ A/cm$^2$ (intermediate)",
          "Fe$^{2+}$/Fe: $j_0 \\approx 10^{-5}$ A/cm$^2$",
          "Cu$^{2+}$/Cu: $j_0 \\approx 10^{-2}$ A/cm$^2$ (fast)"
        ]],
        ["p", "The nine orders of magnitude separating hydrogen evolution on platinum from hydrogen evolution on mercury explain why mercury was historically used as a cathode in the chlor-alkali process: the high overpotential for H$_2$ evolution suppresses this unwanted side reaction, allowing chlorine to be produced instead."],
        ["h3", "The Butler-Volmer equation"],
        ["p", "Consider a single-step electron transfer at an electrode. The forward (anodic, oxidation) rate increases exponentially with positive overpotential, and the reverse (cathodic, reduction) rate increases exponentially with negative overpotential. The net current density is their difference:"],
        ["eq", "j = j_0 \\left[ \\exp\\left(\\frac{\\alpha_a F \\eta}{RT}\\right) - \\exp\\left(-\\frac{\\alpha_c F \\eta}{RT}\\right) \\right]"],
        ["p", "This is the Butler-Volmer equation. Here $\\alpha_a$ and $\\alpha_c$ are the anodic and cathodic transfer coefficients (for a single-step reaction, $\\alpha_a + \\alpha_c = 1$, and $\\alpha_a = \\alpha_c = 0.5$ is a common symmetric case). The equation has two parameters: $j_0$ (the magnitude) and $\\alpha$ (the symmetry of the activation barrier)."],
        ["p", "The physical picture is an energy barrier at the electrode surface. The overpotential tilts the energy landscape. A fraction $\\alpha_a$ of the applied overpotential lowers the barrier for the forward (anodic) direction, and a fraction $\\alpha_c$ lowers it for the reverse."],
        ["derivation", "The Butler-Volmer equation follows from transition state theory applied to the electrode-electrolyte interface.", [
          ["p", "The forward (anodic) rate constant is $k_a = k_a^0 \\exp(\\alpha_a F \\eta / RT)$, and the reverse (cathodic) rate constant is $k_c = k_c^0 \\exp(-\\alpha_c F \\eta / RT)$. At equilibrium ($\\eta = 0$), the net rate is zero, so $k_a^0 c_{\\text{Red}} = k_c^0 c_{\\text{Ox}} = j_0 / F$. The net current density is:"],
          ["eq", "j = F\\left(k_a c_{\\text{Red}} - k_c c_{\\text{Ox}}\\right) = j_0 \\left[ \\exp\\left(\\frac{\\alpha_a F \\eta}{RT}\\right) - \\exp\\left(-\\frac{\\alpha_c F \\eta}{RT}\\right) \\right]"],
          ["p", "The exponential terms are Boltzmann factors. The overpotential shifts the activation energy for the forward reaction by $-\\alpha_a F \\eta$ and for the reverse reaction by $+\\alpha_c F \\eta$, where $\\alpha_a + \\alpha_c = 1$ for a single electron transfer step."]
        ]],
        ["h3", "The Tafel regime"],
        ["p", "At large overpotentials ($|\\eta| \\gg RT/F \\approx 26$ mV at 298 K), one exponential dominates and the other is negligible. For anodic overpotentials:"],
        ["eq", "j \\approx j_0 \\exp\\left(\\frac{\\alpha_a F \\eta}{RT}\\right)"],
        ["p", "Taking the logarithm:"],
        ["eq", "\\eta = \\frac{RT}{\\alpha_a F} \\ln\\frac{j}{j_0} = \\frac{2.303 RT}{\\alpha_a F} \\log\\frac{j}{j_0}"],
        ["p", "This is the Tafel equation: a linear relationship between $\\eta$ and $\\log j$. The slope is the Tafel slope, $b = 2.303RT/(\\alpha_a F)$. For $\\alpha_a = 0.5$ at 298 K: $b = 2 \\times 0.05916 / 1 = 118$ mV per decade of current. A slope of 120 mV/decade is the hallmark of a single-electron rate-determining step with a symmetric barrier."],
        ["p", "Tafel plots ($\\eta$ vs $\\log j$) are the primary experimental tool for measuring $j_0$ and $\\alpha$. Extrapolate the linear Tafel region back to $\\eta = 0$; the intercept on the $\\log j$ axis gives $\\log j_0$."],
        ["h3", "The linear regime"],
        ["p", "At small overpotentials ($|\\eta| \\ll RT/F$), the exponentials can be linearised ($e^x \\approx 1 + x$):"],
        ["eq", "j \\approx j_0 \\frac{F \\eta}{RT}"],
        ["p", "The electrode behaves as a resistor with a charge-transfer resistance:"],
        ["eq", "R_{\\text{ct}} = \\frac{RT}{j_0 F}"],
        ["p", "This is directly measurable by electrochemical impedance spectroscopy (EIS). For copper dissolution with $j_0 = 10^{-2}$ A/cm$^2$: $R_{\\text{ct}} = 0.02569 / 10^{-2} = 2.6$ $\\Omega$cm$^2$. For hydrogen evolution on mercury with $j_0 = 10^{-12}$ A/cm$^2$: $R_{\\text{ct}} = 2.6 \\times 10^{10}$ $\\Omega$cm$^2$. The mercury electrode is effectively blocked."],
        ["h3", "Mass transport limitations"],
        ["p", "At very high current densities, reactants are consumed at the electrode faster than diffusion can supply them. The surface concentration drops to zero, and the current saturates at the limiting current density:"],
        ["eq", "j_L = \\frac{nFDc_\\infty}{\\delta}"],
        ["p", "where $D$ is the diffusion coefficient of the reacting species, $c_\\infty$ is its bulk concentration, and $\\delta$ is the diffusion layer thickness (typically 10-500 $\\mu$m depending on stirring). For Cu$^{2+}$ in 0.1 M CuSO$_4$ with $D \\approx 7 \\times 10^{-6}$ cm$^2$/s and $\\delta = 50$ $\\mu$m:"],
        ["eq", "j_L = \\frac{2 \\times 96\\,485 \\times 7 \\times 10^{-6} \\times 10^{-4}}{5 \\times 10^{-3}} \\approx 0.027 \\text{ A/cm}^2 = 27 \\text{ mA/cm}^2"],
        ["p", "Beyond this current density, the overpotential rises steeply (concentration overpotential) because the surface activity drops and the Nernst equation demands a large potential shift to compensate."],
        ["callout", "Three regimes", "Every electrode has three kinetic regimes as overpotential increases: (1) linear ($j \\propto \\eta$) at small $\\eta$, (2) Tafel ($\\log j \\propto \\eta$) at moderate $\\eta$, and (3) mass-transport limited ($j \\to j_L$) at large $\\eta$. A complete polarisation curve sweeps through all three. Knowing which regime your system operates in determines which parameter controls the rate."],
        ["problem", "The exchange current density for iron dissolution in 1 M H$_2$SO$_4$ is $j_0 = 10^{-5}$ A/cm$^2$ with $\\alpha_a = 0.5$. Calculate the anodic current density at an overpotential of $\\eta = +200$ mV at 298 K.", [
          ["p", "Since $\\eta = 200$ mV $\\gg 26$ mV, we are in the Tafel regime. The cathodic term is negligible:"],
          ["eq", "j = j_0 \\exp\\left(\\frac{\\alpha_a F \\eta}{RT}\\right) = 10^{-5} \\times \\exp\\left(\\frac{0.5 \\times 96\\,485 \\times 0.200}{8.314 \\times 298}\\right)"],
          ["eq", "j = 10^{-5} \\times \\exp(3.89) = 10^{-5} \\times 48.9 = 4.89 \\times 10^{-4} \\text{ A/cm}^2"],
          ["p", "The anodic current density is about 0.49 mA/cm$^2$, nearly 50 times the exchange current density. This corresponds to a corrosion rate of roughly 0.6 mm/year for iron (using Faraday's law: $\\dot{m} = jM/(nF)$, then converting mass loss to penetration depth using $\\rho_{\\text{Fe}} = 7.87$ g/cm$^3$)."]
        ]]
      ],
      "related": [
        {"title": "The Nernst Equation", "url": "the-nernst-equation"},
        {"title": "Types of Corrosion", "url": "types-of-corrosion"},
        {"title": "Batteries, Fuel Cells & Electrolysers", "url": "batteries-fuel-cells-electrolysers"},
        {"title": "Diffusion & Kinetics", "url": "../diffusion/"}
      ]
    },
    {
      "id": "pourbaix-diagrams",
      "number": "10.4",
      "title": "Pourbaix Diagrams",
      "description": "Potential-pH diagrams, the thermodynamic stability of metals in aqueous environments, and detailed construction of the iron Pourbaix diagram.",
      "readingTime": "17 min",
      "intro": "A Pourbaix diagram maps the thermodynamically stable species for a metal-water system as a function of electrode potential and pH. It is, in effect, a phase diagram for corrosion. Marcel Pourbaix published his Atlas of Electrochemical Equilibria in 1963, and these diagrams remain the starting point for any corrosion analysis.",
      "body": [
        ["h3", "The idea"],
        ["p", "An aqueous corrosion problem has two independent variables that matter most: the electrode potential (which controls the oxidation state of the metal) and the pH (which controls the concentration of H$^+$ and OH$^-$, and therefore the stability of oxides and hydroxides). A Pourbaix diagram plots potential on the vertical axis and pH on the horizontal axis, with lines separating regions where different species are thermodynamically stable."],
        ["p", "Three types of equilibrium appear:"],
        ["ol", [
          "Electrochemical equilibria involving electron transfer but no H$^+$ or OH$^-$: these give horizontal lines (potential-dependent, pH-independent).",
          "Chemical equilibria involving H$^+$ or OH$^-$ but no electron transfer: these give vertical lines (pH-dependent, potential-independent).",
          "Mixed equilibria involving both electrons and H$^+$/OH$^-$: these give sloping lines. The slope is always $-0.0592 \\times (m/n)$ V per pH unit at 298 K, where $m$ is the number of H$^+$ involved and $n$ is the number of electrons."
        ]],
        ["h3", "The water stability region"],
        ["p", "Before drawing any metal boundaries, we need the stability limits of water itself. Two reactions define them."],
        ["p", "The oxygen evolution line (upper boundary):"],
        ["eq", "\\text{O}_2 + 4\\text{H}^+ + 4e^- \\rightleftharpoons 2\\text{H}_2\\text{O} \\qquad E = 1.229 - 0.0592 \\times \\text{pH}"],
        ["p", "The hydrogen evolution line (lower boundary):"],
        ["eq", "2\\text{H}^+ + 2e^- \\rightleftharpoons \\text{H}_2 \\qquad E = 0 - 0.0592 \\times \\text{pH}"],
        ["p", "Both lines have a slope of $-59.2$ mV per pH unit. Between them, water is thermodynamically stable. Above the upper line, water is oxidised to O$_2$. Below the lower line, water is reduced to H$_2$. Metals with equilibrium potentials below the lower line will spontaneously reduce water and corrode with hydrogen evolution, even in the absence of dissolved oxygen."],
        ["h3", "The iron Pourbaix diagram in detail"],
        ["p", "Iron is the most technologically important case. The key species are Fe (metal), Fe$^{2+}$ (ferrous ion), Fe$^{3+}$ (ferric ion), Fe$_2$O$_3$ (haematite, the stable oxide at high potentials), and Fe$_3$O$_4$ (magnetite, stable at intermediate potentials). Fe(OH)$_2$ also appears in some constructions, though it is metastable with respect to Fe$_3$O$_4$. We will work at 298 K with dissolved-ion activities of $10^{-6}$ M (a standard convention that represents dilute corrosion conditions)."],
        ["p", "Line 1: Fe/Fe$^{2+}$ equilibrium (horizontal, no pH dependence):"],
        ["eq", "\\text{Fe}^{2+} + 2e^- \\rightleftharpoons \\text{Fe} \\qquad E^\\circ = -0.44 \\text{ V}"],
        ["p", "At $a_{\\text{Fe}^{2+}} = 10^{-6}$:"],
        ["eq", "E = -0.44 + \\frac{0.0592}{2} \\log(10^{-6}) = -0.44 - 0.177 = -0.617 \\text{ V}"],
        ["p", "This horizontal line at $-0.617$ V separates metallic iron (below) from dissolved Fe$^{2+}$ (above). Below this potential, iron is immune to corrosion."],
        ["p", "Line 2: Fe$^{2+}$/Fe$_2$O$_3$ equilibrium (sloping, involves H$^+$):"],
        ["eq", "\\text{Fe}_2\\text{O}_3 + 6\\text{H}^+ + 2e^- \\rightleftharpoons 2\\text{Fe}^{2+} + 3\\text{H}_2\\text{O}"],
        ["p", "The Nernst equation gives:"],
        ["eq", "E = 0.728 - 0.1776 \\times \\text{pH} - 0.0592 \\log(a_{\\text{Fe}^{2+}})"],
        ["p", "At $a_{\\text{Fe}^{2+}} = 10^{-6}$: $E = 0.728 - 0.1776 \\times \\text{pH} + 0.355 = 1.083 - 0.1776 \\times \\text{pH}$. This line slopes downward to the right, separating dissolved Fe$^{2+}$ (below) from the protective Fe$_2$O$_3$ film (above). At pH 7, this gives $E \\approx -0.16$ V."],
        ["p", "Line 3: Fe$^{2+}$/Fe$^{3+}$ equilibrium (horizontal, no pH dependence):"],
        ["eq", "\\text{Fe}^{3+} + e^- \\rightleftharpoons \\text{Fe}^{2+} \\qquad E^\\circ = +0.771 \\text{ V}"],
        ["p", "At equal activities this is simply $E = +0.771$ V. This line only matters in the acidic region where both ions are in solution."],
        ["p", "Line 4: Fe$^{3+}$/Fe$_2$O$_3$ equilibrium (vertical, pure acid-base):"],
        ["eq", "\\text{Fe}_2\\text{O}_3 + 6\\text{H}^+ \\rightleftharpoons 2\\text{Fe}^{3+} + 3\\text{H}_2\\text{O}"],
        ["p", "No electrons are transferred, so this boundary is a vertical line. At $a_{\\text{Fe}^{3+}} = 10^{-6}$, the boundary falls at approximately pH 1.8."],
        ["h3", "Reading the diagram"],
        ["p", "The iron Pourbaix diagram divides into three types of region:"],
        ["ul", [
          "<strong>Immunity</strong> (bottom of diagram, low potentials): metallic iron is the stable phase. No corrosion occurs. This is the regime exploited by cathodic protection.",
          "<strong>Corrosion</strong> (left and centre, where dissolved ions Fe$^{2+}$ or Fe$^{3+}$ are stable): iron dissolves. In acidic solutions at moderate potentials, Fe$^{2+}$ dominates. At higher potentials and low pH, Fe$^{3+}$ dominates.",
          "<strong>Passivity</strong> (upper right, high potentials at moderate to high pH): solid oxides Fe$_2$O$_3$ or Fe$_3$O$_4$ are stable. These form a protective film on the surface. Stainless steels exploit this regime, where the chromium-enriched passive film is stable across a wide range of conditions."
        ]],
        ["p", "For iron in aerated seawater (pH $\\approx$ 8.1, dissolved O$_2$ setting the potential around +0.4 V vs SHE), the diagram places us squarely in the corrosion region where Fe$^{2+}$ is the stable dissolved species. This is why ships rust."],
        ["callout", "What Pourbaix diagrams do not tell you", "A Pourbaix diagram is thermodynamic. It tells you what should happen, not how fast. Iron may sit in a \"corrosion\" region but corrode imperceptibly slowly because the kinetics are sluggish (high activation overpotential). Conversely, a metal in the \"passivity\" region may corrode rapidly if the passive film is mechanically damaged and cannot reform (erosion-corrosion). The diagram also assumes pure water as solvent; chloride ions, which are not shown, can break down passive films and shift the practical boundaries dramatically."],
        ["h3", "Other important Pourbaix diagrams"],
        ["p", "Aluminium: the passive region (Al$_2$O$_3$) spans pH 4 to 9. Below pH 4, aluminium dissolves as Al$^{3+}$. Above pH 9, it dissolves as aluminate Al(OH)$_4^-$. Aluminium is amphoteric: it corrodes in both strong acids and strong bases, but is protected in near-neutral water. This is why aluminium alloys perform well in atmospheric exposure but fail rapidly in contact with wet concrete (pH $\\approx$ 13)."],
        ["p", "Copper: the immunity region extends above the hydrogen line. Copper does not corrode in de-aerated acid, because its equilibrium potential ($+0.34$ V) is above the hydrogen evolution potential. Dissolved oxygen or other oxidants are needed to drive copper corrosion. This is why copper water pipes last decades in most domestic supplies."],
        ["p", "Titanium: the passive film (TiO$_2$) is stable across almost the entire Pourbaix diagram, from strongly acidic to strongly alkaline and from reducing to oxidising conditions. Only concentrated HF attacks titanium significantly. This extraordinary passivity explains its use in chemical process equipment, marine hardware, and biomedical implants."],
        ["h3", "Constructing Pourbaix lines from thermodynamic data"],
        ["derivation", "Each line on a Pourbaix diagram is a Nernst equation for a specific equilibrium, plotted as $E$ vs pH.", [
          ["p", "For a general half-reaction $a\\text{Ox} + m\\text{H}^+ + ne^- \\rightleftharpoons b\\text{Red} + c\\text{H}_2\\text{O}$, the Nernst equation is:"],
          ["eq", "E = E^\\circ - \\frac{RT}{nF}\\ln\\frac{a_{\\text{Red}}^b}{a_{\\text{Ox}}^a \\cdot a_{\\text{H}^+}^m}"],
          ["p", "Since $\\text{pH} = -\\log a_{\\text{H}^+}$, the $\\text{H}^+$ term contributes $+(m/n) \\times (RT \\ln 10 / F) \\times \\text{pH}$ to $E^\\circ$, giving a slope of $-0.0592(m/n)$ V per pH unit at 298 K. Set the dissolved ion activities to the chosen threshold (typically $10^{-6}$) and plot. Pure solids and water have unit activity."]
        ]],
        ["problem", "Calculate the potential of the Fe/Fe$_3$O$_4$ boundary at pH 10, assuming $a_{\\text{Fe}^{2+}} = 10^{-6}$ M. The relevant reaction is: $\\text{Fe}_3\\text{O}_4 + 8\\text{H}^+ + 8e^- \\rightleftharpoons 3\\text{Fe} + 4\\text{H}_2\\text{O}$, with $E^\\circ = -0.085$ V.", [
          ["p", "For this reaction, $n = 8$ electrons and $m = 8$ protons. All solid phases have unit activity, so $Q = 1/(a_{\\text{H}^+})^8$:"],
          ["eq", "E = E^\\circ - \\frac{0.0592}{8}\\log\\frac{1}{(a_{\\text{H}^+})^8} = -0.085 - \\frac{0.0592}{8} \\times 8 \\times \\text{pH}"],
          ["eq", "E = -0.085 - 0.0592 \\times 10 = -0.085 - 0.592 = -0.677 \\text{ V vs SHE}"],
          ["p", "At pH 10, the Fe/Fe$_3$O$_4$ boundary lies at $-0.677$ V. This is well below the hydrogen evolution line at the same pH ($-0.592$ V), which means that in deaerated alkaline water, iron is close to the immunity region. In practice, alkaline environments (boiler water, for example) are much less corrosive to steel than neutral or acidic ones, consistent with this thermodynamic picture."]
        ]]
      ],
      "related": [
        {"title": "The Nernst Equation", "url": "the-nernst-equation"},
        {"title": "Types of Corrosion", "url": "types-of-corrosion"},
        {"title": "Corrosion Prevention & Protection", "url": "corrosion-prevention-protection"},
        {"title": "Phase Equilibria", "url": "../phase-transformations/"}
      ]
    },
    {
      "id": "types-of-corrosion",
      "number": "10.5",
      "title": "Types of Corrosion",
      "description": "Uniform corrosion, galvanic corrosion, pitting, crevice corrosion, intergranular corrosion, stress corrosion cracking, and erosion-corrosion: mechanisms, examples, and recognition.",
      "readingTime": "18 min",
      "intro": "Corrosion is electrochemistry happening where you do not want it. Every corrosion process involves at least one anodic reaction (metal dissolution) and at least one cathodic reaction (reduction of some species in the environment). The variety of corrosion types arises from the different ways anodes and cathodes are arranged on a surface.",
      "body": [
        ["h3", "The corrosion cell"],
        ["p", "All aqueous corrosion requires four elements: an anode (where metal dissolves), a cathode (where a species is reduced), an electronic path between them (the metal itself), and an ionic path (the electrolyte). Remove any one and corrosion stops. Every corrosion prevention strategy targets at least one of these four."],
        ["p", "The anodic reaction is always metal dissolution:"],
        ["eq", "\\text{M} \\to \\text{M}^{n+} + ne^-"],
        ["p", "The cathodic reaction depends on the environment. In acidic de-aerated solutions, it is hydrogen evolution:"],
        ["eq", "2\\text{H}^+ + 2e^- \\to \\text{H}_2"],
        ["p", "In neutral or alkaline aerated solutions, it is oxygen reduction:"],
        ["eq", "\\text{O}_2 + 2\\text{H}_2\\text{O} + 4e^- \\to 4\\text{OH}^-"],
        ["p", "The oxygen reduction reaction is responsible for the majority of structural corrosion on Earth. It is the cathodic reaction that drives rusting of steel, tarnishing of copper, and atmospheric corrosion of zinc."],
        ["h3", "Uniform (general) corrosion"],
